Repository: newville/xafsfun

# xafsfun


This is a collection of latex files for generating slides for Fundamentals
of XAFS presentations.This collection has evolved over many years, and I
have given many talks using variations of these slides.  Some of these
files data back to at 2007 or earlier, though most have been updated much
more recently.  The files contain much of the material and figures that
went into *Fundamentals of XAFS*,  M. Newville, Reviews in  Mineralogy &
Geochemistry **78** (2014).   https://doi.org/10.2138/rmg.2014.78.2


The files here all use Latex and Beamer to generate PDF documents which are
then used for the presentations.

Many of the figures used are generated using Larch or similar software, and
scripts to generate the figures are included, though somewhat scattered.
Some very older figures were generated with gnuplot, and scripts are
included for those as well.

File: figs/xanes/as/As2O3.xmu
#%name: As2O3 arsenious oxide
#%atom: As
#%edge: K
#%xtal: As2O3.inp
#%prep: powder on tape (5 layers)
#%ref:  GaAs powder
#%misc: exafs to K16, GaAs in IR
#%det:  I0=N2 15cm; I1=Ar 30cm; I2=Ar 15cm
#%temp: 10K
#%beam: ssrl 2-3,  vert slits = 0.6mm
#%mono: si(111) unfocused, detuned 75%, clockwise at E=12000eV
#%date: Sat Apr 19 19:47:10 1997
#%cols: 413  E XMU XMUR I0
#---------------
# energy     log(i0/it)   log(it/ir)  i0
  11634.890  2.175176    0.8900978   542376.31 
  11644.908  2.170582    0.8839711   539180.31 
  11654.944  2.165734    0.8786345   535543.31 
  11664.998  2.161048    0.8723539   533378.31 
  11675.070  2.156318    0.8666541   531708.31 
  11684.862  2.151756    0.8607578   529064.31 
  11694.969  2.147129    0.8552103   525158.31 
  11705.093  2.142368    0.8493062   523013.31 
  11714.937  2.13799     0.8435703   519761.31 
  11725.095  2.133373    0.8379014   517975.31 
  11734.974  2.128935    0.8322767   515513.31 
  11744.867  2.124854    0.8264886   512995.31 
  11755.079  2.120483    0.8209531   510041.31 
  11765.009  2.116416    0.815673    507041.31 
  11774.954  2.112641    0.8097299   504386.31 
  11784.918  2.109029    0.8041051   502345.31 
  11794.896  2.106193    0.798483    499575.31 
  11804.895  2.103491    0.7931356   497055.31 
  11814.909  2.102614    0.7876836   493991.31 
  11824.940  2.103458    0.7826291   491360.31 
  11834.989  2.109156    0.7781684   488720.31 
  11845.057  2.127208    0.7755995   486395.31 
  11845.361  2.12798     0.7752853   486107.31 
  11845.973  2.129746    0.7753316   485637.31 
  11846.583  2.131679    0.7751856   485481.31 
  11846.889  2.132593    0.7753141   485731.31 
  11847.499  2.134767    0.775394    485799.31 
  11848.110  2.137271    0.7750696   485203.31 
  11848.415  2.138488    0.7753835   484767.31 
  11849.027  2.140933    0.7753951   484703.31 
  11849.637  2.144089    0.7754273   484972.31 
  11849.942  2.145369    0.7753659   484209.31 
  11850.556  2.148601    0.7757017   483556.31 
  11850.860  2.150402    0.7756971   483586.31 
  11851.471  2.154238    0.7757378   483910.31 
  11852.083  2.158414    0.775809    483788.31 
  11852.390  2.160137    0.7759754   483252.31 
  11853.000  2.164807    0.7766177   483780.31 
  11853.610  2.170312    0.7764128   484199.31 
  11853.917  2.173252    0.7769057   484087.31 
  11854.529  2.179684    0.777201    483815.31 
  11855.140  2.186959    0.7778155   484176.31 
  11855.446  2.189831    0.7782285   484077.31 
  11856.058  2.198033    0.7790784   483767.31 
  11856.363  2.202441    0.779204    483579.31 
  11856.976  2.212594    0.7801405   483149.31 
  11857.588  2.22396     0.7815359   483255.31 
  11857.894  2.228739    0.781755    483545.31 
  11858.504  2.242191    0.7832698   483090.31 
  11859.118  2.258591    0.7855176   482695.31 
  11859.424  2.267058    0.7865786   482929.31 
  11860.035  2.287954    0.7892343   483459.31 
  11860.647  2.312012    0.792036    482936.31 
  11860.955  2.322496    0.793747    482048.31 
  11861.566  2.354221    0.7982277   482486.31 
  11861.872  2.370636    0.8006881   482454.31 
  11862.484  2.413258    0.8077005   481702.31 
  11863.098  2.465427    0.8175485   481255.31 
  11863.403  2.489676    0.8222937   481529.31 
  11864.017  2.563217    0.8376028   481108.31 
  11864.628  2.658214    0.8586788   480675.31 
  11864.935  2.712085    0.8716623   479809.31 
  11865.547  2.850996    0.9037153   479980.31 
  11865.854  2.916235    0.9183895   480160.31 
  11866.467  3.121468    0.9628186   480661.31 
  11867.078  3.385343    1.012078    480053.31 
  11867.388  3.529454    1.035985    479947.31 
  11867.999  3.884944    1.087182    480486.31 
  11868.611  4.350153    1.14018     480556.31 
  11868.919  4.547102    1.15866     480049.31 
  11869.532  5.154745    1.202228    479647.31 
  11870.145  5.831024    1.234123    479886.31 
  11870.451  6.137916    1.243161    479990.31 
  11871.064  6.606187    1.258183    478928.31 
  11871.371  6.678775    1.263628    478399.31 
  11871.985  6.591293    1.271987    478406.31 
  11872.599  6.344709    1.268975    478071.31 
  11872.905  6.217705    1.271841    477727.31 
  11873.518  5.947141    1.26323     477748.31 
  11874.133  5.695009    1.249037    478037.31 
  11874.439  5.592699    1.242988    478260.31 
  11875.053  5.354452    1.226566    478204.31 
  11875.358  5.252037    1.221102    477864.31 
  11875.975  5.044896    1.200569    478025.31 
  11876.588  4.889479    1.189128    478317.31 
  11876.894  4.833953    1.182938    478000.31 
  11877.509  4.738083    1.171627    477704.31 
  11878.123  4.699353    1.161886    477576.31 
  11878.430  4.701646    1.158848    477571.31 
  11879.044  4.744463    1.154688    477428.31 
  11879.351  4.778691    1.151724    477162.31 
  11879.966  4.885564    1.147972    476845.31 
  11880.580  5.01546     1.144659    477272.31 
  11880.887  5.074376    1.142622    477139.31 
  11881.500  5.168156    1.139803    476465.31 
  11882.116  5.212932    1.138519    476432.31 
  11882.424  5.214317    1.139386    476357.31 
  11883.037  5.183926    1.13892     476368.31 
  11883.652  5.127587    1.138592    475395.31 
  11883.959  5.098085    1.138488    475326.31 
  11884.574  5.039577    1.137852    475489.31 
  11884.881  5.019422    1.136059    475535.31 
  11885.496  4.974811    1.135743    474469.31 
  11886.110  4.939075    1.134082    474849.31 
  11886.419  4.922936    1.133807    474804.31 
  11887.034  4.887775    1.133135    474982.31 
  11887.648  4.849064    1.132343    475196.31 
  11887.955  4.832256    1.131534    474680.31 
  11888.572  4.790761    1.130439    474649.31 
  11888.879  4.771079    1.131303    475314.31 
  11889.493  4.732845    1.131785    475322.31 
  11890.109  4.697578    1.132096    474645.31 
  11890.417  4.68253     1.130879    474687.31 
  11891.032  4.642017    1.13315     475242.31 
  11891.648  4.595438    1.132446    474806.31 
  11891.956  4.569249    1.133072    474206.31 
  11892.570  4.515451    1.132637    474143.31 
  11892.879  4.491433    1.130631    474404.31 
  11893.495  4.439039    1.12896     474580.31 
  11894.109  4.40021     1.127458    474184.31 
  11894.419  4.384807    1.125123    473755.31 
  11895.035  4.364244    1.1227      473858.31 
  11895.649  4.353143    1.117151    473815.06 
  11896.266  4.347746    1.115125    473913.34 
  11896.881  4.345335    1.113348    473294.12 
  11897.498  4.343227    1.11056     473627.44 
  11898.422  4.338568    1.110374    474090.25 
  11899.038  4.335149    1.112331    473944.59 
  11899.655  4.331704    1.112493    473288.44 
  11900.580  4.324338    1.114831    473538.81 
  11901.195  4.317234    1.115659    474446.72 
  11902.121  4.303689    1.116074    474227.09 
  11903.045  4.288357    1.114404    473993.03 
  11903.662  4.27876     1.115141    474757.47 
  11904.587  4.267715    1.114911    475525.41 
  11905.513  4.257017    1.112748    475573.87 
  11906.438  4.246633    1.11331     475611.87 
  11907.363  4.237613    1.110912    476006.37 
  11908.291  4.235308    1.109346    476905.37 
  11909.215  4.244658    1.110409    477576.91 
  11910.143  4.266357    1.109986    478139.97 
  11911.068  4.300201    1.11013     478927.53 
  11912.303  4.353644    1.111316    479628.59 
  11913.229  4.393375    1.112735    480492.22 
  11914.156  4.431671    1.114382    481672.31 
  11915.392  4.467227    1.112461    481111.94 
  11916.318  4.48273     1.113082    481722.09 
  11917.556  4.489343    1.109455    482553.75 
  11918.793  4.486769    1.107015    483973.94 
  11919.719  4.486361    1.101862    484439.62 
  11920.957  4.495764    1.097647    485965.84 
  11922.193  4.520015    1.095932    486826.56 
  11923.432  4.554785    1.09409     488170.81 
  11924.669  4.593101    1.093305    489404.56 
  11925.908  4.626907    1.094346    490084.84 
  11927.146  4.650327    1.092716    489929.62 
  11928.384  4.660391    1.094334    491399.94 
  11929.623  4.661469    1.093434    493677.75 
  11930.861  4.664516    1.09635     495188.09 
  11932.411  4.674264    1.0997      496238.97 
  11933.651  4.678685    1.099825    496398.31 
  11934.891  4.674148    1.103587    498603.22 
  11936.441  4.659872    1.107212    500203.62 
  11937.992  4.649525    1.107813    501700.53 
  11939.232  4.650491    1.107044    502297.97 
  11940.784  4.664268    1.105306    502644.94 
  11942.336  4.686018    1.104207    502540.41 
  11943.577  4.703676    1.103228    504717.37 
  11945.130  4.724126    1.100874    509075.87 
  11946.684  4.731888    1.099793    511182.91 
  11948.237  4.72148     1.09738     512981.44 
  11949.791  4.69541     1.094228    513968.47 
  11951.346  4.665064    1.094366    516033.03 
  11952.899  4.642196    1.092267    518235.12 
  11954.767  4.62626     1.089825    519964.72 
  11956.322  4.619087    1.086611    521892.84 
  11957.878  4.610371    1.084415    523010.47 
  11959.745  4.593149    1.083723    524917.62 
  11961.301  4.574725    1.084543    527478.25 
  11963.171  4.55761     1.083867    529273.44 
  11964.729  4.55069     1.08501     531798.12 
  11966.598  4.546723    1.083448    533438.37 
  11968.470  4.539186    1.080954    535819.06 
  11970.027  4.530385    1.076988    537316.31 
  11971.900  4.522863    1.070306    539666.06 
  11973.771  4.519628    1.064158    541938.37 
  11975.644  4.51655     1.059704    543682.12 
  11977.519  4.509712    1.058285    546681.44 
  11979.392  4.495323    1.055287    549109.25 
  11981.267  4.473665    1.05559     551002.62 
  11983.141  4.448975    1.053444    552130.5  
  11985.017  4.428707    1.056008    553188.87 
  11987.206  4.415059    1.056412    554975.75 
  11989.083  4.411499    1.059229    558755.12 
  11991.273  4.411072    1.062733    562660.06 
  11993.151  4.408448    1.065776    565442.5  
  11995.344  4.406471    1.069849    567631.44 
  11997.225  4.411558    1.072007    569523.94 
  11999.417  4.426419    1.073849    572810.87 
  12001.299  4.444953    1.07387     575249.37 
  12003.494  4.468341    1.070379    577468.44 
  12005.688  4.493103    1.069128    579954.94 
  12007.886  4.518345    1.065082    582621    
  12010.083  4.540744    1.06356     584274.56 
  12012.282  4.553198    1.06233     585747.62 
  12014.481  4.553635    1.059859    590553.25 
  12016.682  4.545024    1.056177    594002.37 
  12018.881  4.534671    1.052436    596077    
  12021.083  4.527361    1.0491      599916.12 
  12023.602  4.522131    1.045811    602669.81 
  12025.804  4.518717    1.042931    605517    
  12028.008  4.518394    1.040559    609075.69 
  12030.527  4.524287    1.037369    610595.87 
  12032.733  4.529319    1.034457    614506.62 
  12035.257  4.527484    1.03435     618141.87 
  12037.780  4.522026    1.029934    620848.62 
  12039.989  4.517224    1.026621    623138.87 
  12042.514  4.512173    1.025941    626467.69 
  12045.040  4.508319    1.023298    629640    
  12047.566  4.505307    1.020511    632814.81 
  12050.096  4.501198    1.019892    635493.12 
  12052.625  4.4928      1.018837    638224    
  12055.154  4.484966    1.019501    640473.37 
  12057.688  4.479039    1.020567    642069.25 
  12060.221  4.471363    1.019413    649453.69 
  12062.754  4.46411     1.020533    653014.62 
  12065.288  4.463031    1.017634    656610.06 
  12068.142  4.472559    1.015302    658523    
  12070.678  4.486962    1.015211    662085.44 
  12073.218  4.493634    1.016619    665809.44 
  12076.073  4.481067    1.016498    668852.94 
  12078.615  4.459118    1.018634    672573.94 
  12081.473  4.434906    1.019091    674754.5  
  12084.335  4.415349    1.0208      678982.56 
  12086.878  4.404547    1.020472    683030.12 
  12089.742  4.398014    1.019157    686803.19 
  12092.606  4.396385    1.017399    688739.81 
  12095.474  4.401231    1.013144    693075.87 
  12098.340  4.41219     1.009199    695242.56 
  12101.209  4.42398     1.006771    699163.69 
  12104.080  4.429816    1.003063    702724.31 
  12106.952  4.427475    1.000589    706537.5  
  12109.825  4.419401    0.9970877   710131.19 
  12112.697  4.40571     0.9941464   712942.44 
  12115.894  4.388648    0.9892389   716319.12 
  12118.771  4.37932     0.9860705   721891.37 
  12121.650  4.37879     0.9823223   725234.19 
  12124.850  4.384738    0.9789937   729418.44 
  12127.731  4.39096     0.9760399   731850.25 
  12130.936  4.391832    0.9739925   736709.56 
  12133.819  4.385111    0.9720017   740340.37 
  12137.027  4.371857    0.9717119   742887.69 
  12140.235  4.363437    0.9705019   748261.56 
  12143.445  4.36727     0.9712516   751865.94 
  12146.337  4.377787    0.9716991   754539.81 
  12149.551  4.387988    0.9703233   760770.25 
  12152.765  4.398285    0.971595    762610.12 
  12155.981  4.417612    0.9707554   767403.56 
  12159.200  4.437769    0.9695713   771932.56 
  12162.421  4.439931    0.9686154   775749    
  12165.642  4.423769    0.9670597   778895    
  12169.189  4.402402    0.9648619   783031.5  
  12172.415  4.387931    0.9633699   788024.5  
  12175.643  4.379237    0.9607426   792080.06 
  12178.872  4.373527    0.959038    795650.06 
  12182.426  4.362433    0.9580072   798745.69 
  12185.658  4.345417    0.955896    803383.75 
  12189.218  4.32756     0.9540085   806769.31 
  12192.452  4.31751     0.9519611   811368.44 
  12196.016  4.313136    0.9493596   815399.06 
  12199.579  4.310469    0.9466924   818284.25 
  12202.822  4.310085    0.9440675   823509.87 
  12206.390  4.312533    0.9424117   827164.06 
  12209.961  4.317098    0.940064    830380.75 
  12213.534  4.322144    0.9371953   835405    
  12217.107  4.32417     0.9327944   838264.69 
  12220.686  4.323473    0.9295209   845598.94 
  12224.263  4.325921    0.9258733   849218.69 
  12227.845  4.333405    0.9238602   854605    
  12231.427  4.339138    0.921065    857178.81 
  12235.013  4.338142    0.919551    862678.06 
  12238.927  4.330642    0.9161411   866300.94 
  12242.516  4.318097    0.9150525   870659.25 
  12246.108  4.301331    0.9125972   874375.12 
  12250.029  4.284417    0.9113886   879955.5  
  12253.625  4.271844    0.9114976   881967.37 
  12257.550  4.258776    0.9101688   886572.75 
  12261.152  4.24493     0.9095734   891089.69 
  12265.081  4.233514    0.9079313   895597.12 
  12269.016  4.22981     0.9073701   898850.06 
  12272.623  4.235154    0.9056308   903808.56 
  12276.561  4.244939    0.9049573   908898.56 
  12280.502  4.250039    0.9028566   912850.06 
  12284.445  4.248561    0.9012334   915813.06 
  12288.391  4.249921    0.8991107   922883.62 
  12292.338  4.257793    0.8965575   927392.62 
  12296.289  4.263593    0.8927655   929454.25 
  12300.243  4.263873    0.8900417   935089.31 
  12304.198  4.263436    0.8882707   940657.87 
  12308.158  4.260391    0.8851083   943368    
  12312.119  4.254865    0.8838995   946279.62 
  12316.084  4.249423    0.8814976   951698.81 
  12320.380  4.242378    0.87723     956090.44 
  12324.349  4.232807    0.8753808   958260.62 
  12328.652  4.219342    0.8725751   965784.31 
  12332.627  4.207656    0.8698158   967779.56 
  12336.604  4.198294    0.8667009   972621.25 
  12340.915  4.1985      0.8641234   978194.5  
  12345.229  4.208437    0.8616395   982865.25 
  12349.215  4.214268    0.8596319   986292.56 
  12353.536  4.210007    0.8569513   990802.37 
  12357.859  4.19993     0.8551587   995252.69 
  12362.187  4.190038    0.8524841   1000392.5 
  12366.183  4.18204     0.8506221   1003606.8 
  12370.515  4.173376    0.8485179   1009315.7 
  12374.851  4.166966    0.8456458   1013818.1 
  12379.189  4.165974    0.8447041   1016438.9 
  12383.532  4.168776    0.842337    1021991.4 
  12387.876  4.16903     0.841197    1024919.3 
  12392.560  4.165058    0.8387826   1027345.7 
  12396.911  4.158601    0.8368885   1034700.7 
  12401.265  4.150148    0.8350464   1038159.1 
  12405.621  4.144296    0.8331426   1042276.1 
  12410.317  4.143648    0.8306264   1045370.6 
  12414.682  4.144654    0.8292715   1050165.6 
  12419.049  4.145322    0.8265781   1054708.1 
  12423.755  4.143329    0.8237106   1059749.3 
  12428.129  4.138592    0.8219007   1064138.8 
  12432.842  4.131624    0.819367    1067607.9 
  12437.560  4.12395     0.8174395   1069202.5 
  12441.942  4.114474    0.814117    1073956.6 
  12446.666  4.104735    0.8110552   1079303.3 
  12451.395  4.101423    0.8080201   1083975.4 
  12456.125  4.100787    0.8055539   1088775   
  12460.522  4.097684    0.802717    1091445.3 
  12465.261  4.091568    0.7997766   1093640.9 
  12470.003  4.087364    0.7966862   1100219.1 
  12474.748  4.083831    0.7940246   1104645.9 
  12479.498  4.081279    0.7913991   1109259.1 
  12484.250  4.079611    0.7890478   1113199.9 
  12489.007  4.077489    0.7859984   1117297.1 
  12494.107  4.074481    0.7841741   1120996.9 
  12498.871  4.074766    0.781197    1125697.3 
  12503.640  4.074513    0.7793337   1128646.1 
  12508.411  4.071265    0.7774743   1131580.4 
  12513.527  4.070188    0.7748646   1133466.3 
  12518.307  4.067852    0.7723593   1139263.6 
  12523.432  4.061595    0.7704741   1143654.5 
  12528.220  4.054678    0.7680567   1147218.9 
  12533.352  4.049035    0.7657301   1151142.9 
  12538.146  4.046222    0.7628926   1155716.3 
  12543.288  4.041346    0.7613829   1158802.3 
  12548.090  4.034835    0.7591152   1163918.8 
  12553.239  4.025594    0.7563707   1166490.8 
  12558.393  4.018994    0.7536429   1170588.3 
  12563.551  4.014224    0.7510097   1172609.3 
  12568.713  4.008612    0.7479695   1177201.8 
  12573.536  4.003105    0.7456237   1180325.9 
  12578.707  3.998738    0.7429066   1185901.4 
  12583.881  3.995242    0.7404051   1189049.5 
  12589.061  3.991624    0.7383158   1190256.1 
  12594.244  3.9897      0.7352129   1195323.1 
  12599.432  3.991293    0.7323852   1198398.9 
  12604.972  3.991217    0.7297305   1201074   
  12610.168  3.988237    0.7271281   1204711.6 
  12615.369  3.983466    0.7242173   1207899.8 
  12620.574  3.978615    0.7219017   1213739.5 
  12625.784  3.97387     0.7194949   1216777.8 
  12631.348  3.969144    0.7160238   1220552.5 
  12636.566  3.965532    0.7128954   1223334.8 
  12642.137  3.959565    0.7102917   1227784.5 
  12647.364  3.952421    0.7082747   1231080.8 
  12652.945  3.944435    0.7054608   1234338.5 
  12658.184  3.936839    0.7031226   1236336.9 
  12663.774  3.930947    0.7008941   1240166.6 
  12669.020  3.927954    0.6985375   1244498   
  12674.620  3.924827    0.6959142   1246776.9 
  12680.228  3.921147    0.6929386   1249929.3 
  12685.837  3.917581    0.6900237   1251852.1 
  12691.102  3.915261    0.6879707   1257892.5 
  12696.722  3.913335    0.6850732   1259465.5 
  12702.349  3.910022    0.6822901   1262797.9 
  12707.979  3.905526    0.6793852   1265814.9 
  12713.613  3.902238    0.6763859   1269793.4 
  12719.255  3.900433    0.6746416   1273819.3 
  12724.901  3.898236    0.6708703   1275920.8 
  12730.551  3.894975    0.6677131   1276180.9 
  12736.208  3.890498    0.6656065   1279841.4 
  12741.868  3.884019    0.6624956   1284499.4 
  12747.889  3.876241    0.6596252   1286238   
  12753.562  3.870382    0.6566477   1290179.1 
  12759.237  3.865878    0.6539397   1293898.6 
  12764.919  3.860405    0.6509426   1297370.8 
  12770.962  3.854507    0.6472451   1299906.4 
  12776.654  3.850368    0.6454894   1303744.6 
  12782.351  3.846658    0.642508    1306944.3 
  12788.410  3.841469    0.6393409   1307908.4 
  12794.119  3.836563    0.6372036   1309917.1 
  12800.189  3.83222     0.6343818   1314853.4 
  12806.266  3.829134    0.6311208   1316712   
  12811.989  3.826045    0.6289444   1317556.3 
  12818.077  3.822143    0.6256382   1320624   
  12824.170  3.817148    0.6230283   1323863.4 
  12829.910  3.813039    0.6213467   1327829.1 
  12836.016  3.809179    0.618016    1331057.5 
  12842.127  3.804971    0.6154078   1332136.3 
  12848.244  3.799734    0.6131501   1335990.6 
  12854.366  3.794601    0.6107768   1335973.5 
  12860.495  3.790217    0.6080183   1338361.9 
  12866.269  3.786641    0.6049917   1342868.8 
  12872.408  3.782465    0.6014449   1345310.1 
  12878.555  3.77761     0.599234    1347209   
  12885.069  3.772234    0.5958337   1349115.5
