Repository: newville/xafsfun

# xafsfun


This is a collection of latex files for generating slides for Fundamentals
of XAFS presentations.This collection has evolved over many years, and I
have given many talks using variations of these slides.  Some of these
files data back to at 2007 or earlier, though most have been updated much
more recently.  The files contain much of the material and figures that
went into *Fundamentals of XAFS*,  M. Newville, Reviews in  Mineralogy &
Geochemistry **78** (2014).   https://doi.org/10.2138/rmg.2014.78.2


The files here all use Latex and Beamer to generate PDF documents which are
then used for the presentations.

Many of the figures used are generated using Larch or similar software, and
scripts to generate the figures are included, though somewhat scattered.
Some very older figures were generated with gnuplot, and scripts are
included for those as well.

File: figs/xanes/preedge/preedge_peaks.dat
# Results of near edge peak fit to "AII_45"
# Titles from AII_45
# .  Merge in e space of:
# .  ** T:/xas_user/June2011/Gaetani/DT_Corrected/Fe_xanes_AII_45.001c
# .  ** T:/xas_user/June2011/Gaetani/DT_Corrected/Fe_xanes_AII_45.002c
# .  ** T:/xas_user/June2011/Gaetani/DT_Corrected/Fe_xanes_AII_45.003c
# .
# Fitting range = [-9:1] (relative to centroid of step function)
# .
# Fit included 50 data points and 5 variables
# R-factor = 0.00019, chi-square = 0.00016, reduced chi-square = 0.0000035
# .
# function       centroid             amplitude        width
# ============================================================
# atan            7117.50(    0.61)  0.471( 0.036)  1.258( 0.019)
# gauss           7113.25(    0.00)  0.144( 0.002)  0.750( 0.000)
# gauss           7111.50(    0.00)  0.057( 0.002)  0.750( 0.000)
# .
# .
# The Gaussians and Lorentzians are unit normalized,
# so the amplitudes are the areas.
# Formulas:
# -  arctangent:       A*[atan((e-E0)/W)/pi + 0.5]
# -  error function:   A*[erf((e-E0)/W) + 1]
# -  Gaussian:         [A/(W*sqrt(2pi))] * exp[-(e-E0)^2/(2W^2)]
# -  Lorentzian:       (AW/2pi) / [(e-E0)^2 + (W/2)^2]
#------------------------
#   ee        norm       fun          step          peak1          peak2          resid
  7012.0000       0.10002422E-02   0.17837092E-02   0.17837092E-02    0.0000000        0.0000000      -0.78346697E-03
  7017.0000       0.77408462E-03   0.18721440E-02   0.18721440E-02    0.0000000        0.0000000      -0.10980594E-02
  7022.0000       0.45364537E-03   0.19698048E-02   0.19698048E-02    0.0000000        0.0000000      -0.15161595E-02
  7027.0000       0.38419294E-03   0.20782147E-02   0.20782147E-02    0.0000000        0.0000000      -0.16940218E-02
  7032.0000       0.11000049E-03   0.21992515E-02   0.21992515E-02    0.0000000        0.0000000      -0.20892510E-02
  7037.0000       0.87036085E-04   0.23352576E-02   0.23352576E-02    0.0000000        0.0000000      -0.22482215E-02
  7042.0000      -0.85472205E-04   0.24891926E-02   0.24891926E-02    0.0000000        0.0000000      -0.25746648E-02
  7047.0000      -0.18574711E-03   0.26648516E-02   0.26648516E-02    0.0000000        0.0000000      -0.28505987E-02
  7052.0000      -0.46451661E-03   0.28671817E-02   0.28671817E-02    0.0000000        0.0000000      -0.33316983E-02
  7057.0000      -0.44228293E-03   0.31027556E-02   0.31027556E-02    0.0000000        0.0000000      -0.35450385E-02
  7062.0000      -0.49066909E-03   0.33804981E-02   0.33804981E-02    0.0000000        0.0000000      -0.38711672E-02
  7067.0000      -0.33192548E-03   0.37128422E-02   0.37128422E-02    0.0000000        0.0000000      -0.40447677E-02
  7072.0000      -0.35734929E-03   0.41176399E-02   0.41176399E-02    0.0000000        0.0000000      -0.44749892E-02
  7077.0000       0.35208119E-04   0.46214747E-02   0.46214747E-02    0.0000000        0.0000000      -0.45862665E-02
  7082.0000       0.35514831E-03   0.52657404E-02   0.52657404E-02    0.0000000        0.0000000      -0.49105921E-02
  7087.0000       0.93273140E-03   0.61186190E-02   0.61186190E-02   0.75459492E-267   0.57615726E-233  -0.51858876E-02
  7092.0000       0.20484385E-02   0.73009109E-02   0.73009109E-02   0.36484173E-175   0.48892216E-148  -0.52524725E-02
  7097.0000       0.34462232E-02   0.90488542E-02   0.90488542E-02   0.88007189E-103   0.20699575E-82  -0.56026310E-02
  7102.0000       0.62673079E-02   0.11894916E-01   0.11894916E-01   0.10591436E-49   0.43722619E-36  -0.56276077E-02
  7102.2000       0.64930935E-02   0.12046390E-01   0.12046390E-01   0.55807321E-48   0.12365590E-34  -0.55532961E-02
  7102.4000       0.65597415E-02   0.12201763E-01   0.12201763E-01   0.27386993E-46   0.32571694E-33  -0.56420213E-02
  7102.6000       0.68237958E-02   0.12361187E-01   0.12361187E-01   0.12517407E-44   0.79906606E-32  -0.55373911E-02
  7102.8000       0.69524632E-02   0.12524822E-01   0.12524822E-01   0.53284542E-43   0.18257523E-30  -0.55723592E-02
  7103.0000       0.71267565E-02   0.12692838E-01   0.12692838E-01   0.21125399E-41   0.38852403E-29  -0.55660814E-02
  7103.2000       0.73452890E-02   0.12865411E-01   0.12865411E-01   0.78005542E-40   0.77003547E-28  -0.55201223E-02
  7103.4000       0.78589766E-02   0.13042730E-01   0.13042730E-01   0.26826426E-38   0.14214135E-26  -0.51837534E-02
  7103.6000       0.78285834E-02   0.13224992E-01   0.13224992E-01   0.85924503E-37   0.24436947E-25  -0.53964085E-02
  7103.8000       0.79839658E-02   0.13412406E-01   0.13412406E-01   0.25632329E-35   0.39128240E-24  -0.54284404E-02
  7104.0000       0.82355530E-02   0.13605194E-01   0.13605194E-01   0.71215733E-34   0.58351297E-23  -0.53696410E-02
  7104.2000       0.82538393E-02   0.13803589E-01   0.13803589E-01   0.18428104E-32   0.81045247E-22  -0.55497495E-02
  7104.4000       0.84599104E-02   0.14007838E-01   0.14007838E-01   0.44412192E-31   0.10483865E-20  -0.55479279E-02
  7104.6000       0.86581918E-02   0.14218205E-01   0.14218205E-01   0.99687476E-30   0.12630837E-19  -0.55600129E-02
  7104.8000       0.90661317E-02   0.14434966E-01   0.14434966E-01   0.20839909E-28   0.14172931E-18  -0.53688345E-02
  7105.0000       0.92146157E-02   0.14658418E-01   0.14658418E-01   0.40575874E-27   0.14811671E-17  -0.54438021E-02
  7105.2000       0.95274879E-02   0.14888873E-01   0.14888873E-01   0.73579492E-26   0.14416681E-16  -0.53613851E-02
  7105.4000       0.97757195E-02   0.15126665E-01   0.15126665E-01   0.12426892E-24   0.13069030E-15  -0.53509460E-02
  7105.6000       0.10117426E-01   0.15372150E-01   0.15372150E-01   0.19547224E-23   0.11034134E-14  -0.52547237E-02
  7105.8000       0.10414606E-01   0.15625704E-01   0.15625704E-01   0.28636801E-22   0.86766078E-14  -0.52110981E-02
  7106.0000       0.10637558E-01   0.15887731E-01   0.15887731E-01   0.39073359E-21   0.63544584E-13  -0.52501731E-02
  7106.2000       0.11040080E-01   0.16158661E-01   0.16158661E-01   0.49653953E-20   0.43343497E-12  -0.51185809E-02
  7106.4000       0.11321427E-01   0.16438954E-01   0.16438954E-01   0.58768384E-19   0.27535070E-11  -0.51175271E-02
  7106.6000       0.11608802E-01   0.16729102E-01   0.16729102E-01   0.64781427E-18   0.16291657E-10  -0.51203004E-02
  7106.8000       0.12055144E-01   0.17029631E-01   0.17029631E-01   0.66508033E-17   0.89776192E-10  -0.49744875E-02
  7107.0000       0.12450677E-01   0.17341107E-01   0.17341107E-01   0.63593764E-16   0.46075911E-09  -0.48904301E-02
  7107.2000       0.13053718E-01   0.17664137E-01   0.17664135E-01   0.56633291E-15   0.22024371E-08  -0.46104194E-02
  7107.4000       0.13331980E-01   0.17999377E-01   0.17999367E-01   0.46972741E-14   0.98050531E-08  -0.46673968E-02
  7107.6000       0.14017171E-01   0.18347546E-01   0.18347505E-01   0.36285812E-13   0.40654929E-07  -0.43303750E-02
  7107.8000       0.14323908E-01   0.18709462E-01   0.18709305E-01   0.26106258E-12   0.15699771E-06  -0.43855539E-02
  7108.0000       0.14984386E-01   0.19086146E-01   0.19085581E-01   0.17493199E-11   0.56466419E-06  -0.41017604E-02
  7108.2000       0.15438127E-01   0.19479109E-01   0.19477217E-01   0.10917185E-10   0.18914899E-05  -0.40409820E-02
  7108.4000       0.16102844E-01   0.19891067E-01   0.19885166E-01   0.63455457E-10   0.59011225E-05  -0.37882232E-02
  7108.6000       0.16904165E-01   0.20327610E-01   0.20310463E-01   0.34351373E-09   0.17146760E-04  -0.34234450E-02
  7108.8000       0.18178590E-01   0.20800636E-01   0.20754231E-01   0.17319528E-08   0.46403033E-04  -0.26220452E-02
  7109.0000       0.18793215E-01   0.21334657E-01   0.21217692E-01   0.81328893E-08   0.11695734E-03  -0.25414423E-02
  7109.2000       0.19757019E-01   0.21976765E-01   0.21702176E-01   0.35568905E-07   0.27455253E-03  -0.22197454E-02
  7109.4000       0.21219215E-01   0.22809544E-01   0.22209138E-01   0.14488151E-06   0.60026115E-03  -0.15903293E-02
  7109.6000       0.22884589E-01   0.23962999E-01   0.22740166E-01   0.54963234E-06   0.12222833E-02  -0.10784095E-02
  7109.8000       0.24672949E-01   0.25616979E-01   0.23297000E-01   0.19419964E-05   0.23180369E-02  -0.94403009E-03
  7110.0000       0.27240190E-01   0.27982300E-01   0.23881553E-01   0.63905966E-05   0.40943564E-02  -0.74211033E-03
  7110.2000       0.30986334E-01   0.31250982E-01   0.24495928E-01   0.19586247E-04   0.67354681E-02  -0.26464845E-03
  7110.4000       0.34350151E-01   0.35518045E-01   0.25142444E-01   0.55908506E-04   0.10319693E-01  -0.11678935E-02
  7110.6000       0.39652054E-01   0.40698225E-01   0.25823665E-01   0.14863510E-03   0.14725925E-01  -0.10461707E-02
  7110.8000       0.45323818E-01   0.46481561E-01   0.26542432E-01   0.36802872E-03   0.19571100E-01  -0.11577432E-02
  7111.0000       0.51167034E-01   0.52375664E-01   0.27301902E-01   0.84870913E-03   0.24225052E-01  -0.12086299E-02
  7111.2000       0.57193964E-01   0.57855884E-01   0.28105591E-01   0.18228582E-02   0.27927435E-01  -0.66191933E-03
  7111.4000       0.61737536E-01   0.62589521E-01   0.28957424E-01   0.36463951E-02   0.29985701E-01  -0.85198493E-03
  7111.6000       0.66173846E-01   0.66640970E-01   0.29861803E-01   0.67934659E-02   0.29985701E-01  -0.46712442E-03
  7111.8000       0.71579868E-01   0.70538991E-01   0.30823671E-01   0.11787886E-01   0.27927435E-01   0.10408769E-02
  7112.0000       0.76362994E-01   0.75123755E-01   0.31848603E-01   0.19050100E-01   0.24225052E-01   0.12392384E-02
  7112.2000       0.82414773E-01   0.81187157E-01   0.32942905E-01   0.28673153E-01   0.19571100E-01   0.12276155E-02
  7112.4000       0.91194727E-01   0.89034518E-01   0.34113737E-01   0.40194856E-01   0.14725925E-01   0.21602091E-02
  7112.6000       0.10020753       0.98167565E-01   0.35369260E-01   0.52478612E-01   0.10319693E-01   0.20399698E-02
  7112.8000       0.10884454       0.10726756       0.36718812E-01   0.63813275E-01   0.67354681E-02   0.15769898E-02
  7113.0000       0.11559594       0.11453723       0.38173120E-01   0.72269753E-01   0.40943564E-02   0.10587085E-02
  7113.2000       0.11872592       0.11829138       0.39744567E-01   0.76228776E-01   0.23180369E-02   0.43454217E-03
  7113.4000       0.11676102       0.11755536       0.41447508E-01   0.74885572E-01   0.12222833E-02  -0.79434627E-03
  7113.6000       0.11076101       0.11241528       0.43298670E-01   0.68516347E-01   0.60026115E-03  -0.16542650E-02
  7113.8000       0.10106310       0.10397797       0.45317640E-01   0.58385779E-01   0.27455253E-03  -0.29148708E-02
  7114.0000       0.91973844E-01   0.93982382E-01   0.47527476E-01   0.46337948E-01   0.11695734E-03  -0.20085381E-02
  7114.2000       0.81941896E-01   0.84253678E-01   0.49955478E-01   0.34251797E-01   0.46403033E-04  -0.23117822E-02
  7114.4000       0.76130689E-01   0.76231455E-01   0.52634148E-01   0.23580160E-01   0.17146760E-04  -0.10076590E-03
  7114.6000       0.72349001E-01   0.70727450E-01   0.55602412E-01   0.15119136E-01   0.59011225E-05   0.16215517E-02
  7114.8000       0.69863913E-01   0.67937735E-01   0.58907168E-01   0.90286756E-02   0.18914899E-05   0.19261776E-02
  7115.0000       0.69503876E-01   0.67627362E-01   0.62605246E-01   0.50215519E-02   0.56466419E-06   0.18765139E-02
  7115.2000       0.70784010E-01   0.69367222E-01   0.66765895E-01   0.26011697E-02   0.15699771E-06   0.14167876E-02
  7115.4000       0.74284971E-01   0.72728881E-01   0.71473920E-01   0.12549207E-02   0.40654929E-07   0.15560898E-02
  7115.6000       0.78747038E-01   0.77397438E-01   0.76833556E-01   0.56387220E-03   0.98050531E-08   0.13496005E-02
  7115.8000       0.83418388E-01   0.83209135E-01   0.82973160E-01   0.23597280E-03   0.22024371E-08   0.20925354E-03
  7116.0000       0.90949896E-01   0.90142518E-01   0.90050545E-01   0.91972931E-04   0.46075911E-09   0.80737771E-03
  7116.2000       0.99570205E-01   0.98291763E-01   0.98258376E-01   0.33386812E-04   0.89776192E-10   0.12784421E-02
  7116.4000       0.10902463       0.10783934       0.10782805       0.11287733E-04   0.16291657E-10   0.11852883E-02
  7116.6000       0.12017833       0.11903216       0.11902860       0.35543101E-05   0.27535070E-11   0.11461739E-02
  7116.8000       0.13365750       0.13215490       0.13215386       0.10423672E-05   0.43343497E-12   0.15025994E-02
  7117.0000       0.14798180       0.14748697       0.14748669       0.28471020E-06   0.63544584E-13   0.49483211E-03
  7117.2000       0.16379158       0.16522612       0.16522605       0.72427272E-07   0.86766078E-14  -0.14345414E-02
  7117.4000       0.18538641       0.18536999       0.18536997       0.17160031E-07   0.11034134E-14   0.16422985E-04
  7117.6000       0.20588507       0.20757866       0.20757866       0.37866124E-08   0.13069030E-15  -0.16935888E-02
  7117.8000       0.22832152       0.23109724       0.23109723       0.77821658E-09   0.14416681E-16  -0.27757113E-02
  7118.0000       0.25298009       0.25484212       0.25484212       0.14895906E-09   0.14811671E-17  -0.18620331E-02
  7118.2000       0.27537847       0.27766758       0.27766758       0.26555240E-10   0.14172931E-18  -0.22891075E-02
  7118.4000       0.29816962       0.29867049       0.29867049       0.44091041E-11   0.12630837E-19  -0.50086397E-03
  7118.6000       0.32351482       0.31735318       0.31735318       0.68181621E-12   0.10483865E-20   0.61616398E-02
  7118.8000       0.34436308       0.33359867       0.33359867       0.98197658E-13   0.81045247E-22   0.10764409E-01
  7119.0000       0.36456360       0.34754444       0.34754444       0.13172001E-13   0.58351297E-23   0.17019156E-01
  7119.2000       0.38430109       0.35945208       0.35945208       0.16455809E-14   0.39128240E-24   0.24849018E-01
  7119.4000       0.40437132       0.36961713       0.36961713       0.19147125E-15   0.24436947E-25   0.34754192E-01
  7119.6000       0.42353262       0.37832067       0.37832067       0.20749360E-16   0.14214135E-26   0.45211943E-01
  7119.8000       0.44204786       0.38580921       0.38580921       0.20942219E-17   0.77003547E-28   0.56238654E-01
  7120.0000       0.46208031       0.39229005       0.39229005       0.19686002E-18   0.38852403E-29   0.69790260E-01
  7120.2000       0.48011113       0.39793384       0.39793384       0.17234917E-19   0.18257523E-30   0.82177292E-01
  7120.4000       0.49724715       0.40287965       0.40287965       0.14053280E-20   0.79906606E-32   0.94367502E-01
  7120.6000       0.51698384       0.40724042       0.40724042       0.10672423E-21   0.32571694E-33   0.10974342
  7120.8000       0.53678392       0.41110795       0.41110795       0.75485788E-23   0.12365590E-34   0.12567597
  7121.0000       0.55678491       0.41455706       0.41455706       0.49726078E-24   0.43722619E-36   0.14222785
  7121.2000       0.57728819       0.41764907       0.41764907       0.30508443E-25   0.14398403E-37   0.15963912
  7121.4000       0.59750112       0.42043443       0.42043443       0.17433024E-26   0.44161045E-39   0.17706669
  7121.6000       0.61716076       0.42295495       0.42295495       0.92777412E-28   0.12614824E-40   0.19420581
  7121.8000       0.63768845       0.42524545       0.42524545       0.45986315E-29   0.33561384E-42   0.21244301
  7122.0000       0.66135441       0.42733509       0.42733509       0.21229111E-30   0.83160172E-44   0.23401932
  7122.2000       0.68122371       0.42924849       0.42924849       0.91274998E-32   0.19191448E-45   0.25197522
  7122.4000       0.70017982       0.43100647       0.43100647       0.36550111E-33   0.41249332E-47   0.26917335
  7122.6000       0.72538723       0.43262682       0.43262682       0.13631461E-34   0.82573929E-49   0.29276041
  7122.8000       0.74435767       0.43412474       0.43412474       0.47349233E-36   0.15395217E-50   0.31023292
  7123.0000       0.76465552       0.43551335       0.43551335       0.15317939E-37   0.26732865E-52   0.32914217
  7123.2000       0.78530694       0.43680396       0.43680396       0.46153489E-39   0.43233665E-54   0.34850297
  7123.4000       0.80629531       0.43800644       0.43800644       0.12951665E-40   0.65120155E-56   0.36828887
  7123.6000       0.82597711       0.43912936       0.43912936       0.33850374E-42   0.91353593E-58   0.38684776
  7123.8000       0.84616749       0.44018026       0.44018026       0.82398290E-44   0.11935832E-59   0.40598724
  7124.0000       0.86441436       0.44116575       0.44116575       0.18680554E-45   0.14524345E-61   0.42324861
  7124.2000       0.88200315       0.44209169       0.44209169       0.39443747E-47   0.16461041E-63   0.43991146
  7124.4000       0.90003029       0.44296324       0.44296324       0.77568144E-49   0.17375401E-65   0.45706706
  7124.6000       0.91459405       0.44378501       0.44378501       0.14207101E-50   0.17081627E-67   0.47080904
  7124.8000       0.93089213       0.44456110       0.44456110       0.24235076E-52   0.15640134E-69   0.48633104
  7125.0000       0.94649105       0.44529517       0.44529517       0.38503493E-54   0.13337319E-71   0.50119588
  7125.2000       0.96229641       0.44599052       0.44599052       0.56973475E-56   0.10592865E-73   0.51630589
  7125.4000       0.97672888       0.44665011       0.44665011       0.78516716E-58   0.78356528E-76   0.53007877
  7125.6000       0.98877187       0.44727659       0.44727659       0.10077861E-59   0.53982596E-78   0.54149528
  7125.8000        1.0015697       0.44787239       0.44787239       0.12047349E-61   0.34637711E-80   0.55369734
  7126.0000        1.0143853       0.44843968       0.44843968       0.13413169E-63   0.20699575E-82   0.56594559
  7126.2000        1.0262268       0.44898044       0.44898044       0.13908752E-65   0.11521009E-84   0.57724637
  7126.4000        1.0363288       0.44949649       0.44949649       0.13432652E-67   0.59722290E-87   0.58683226
  7126.6000        1.0491232       0.44998947       0.44998947       0.12082372E-69   0.28833623E-89   0.59913374
  7126.8000        1.0592348       0.45046087       0.45046087       0.10121841E-71   0.12965188E-91   0.60877394
  7127.0000        1.0670917       0.45091209       0.45091209       0.78973905E-74   0.54296927E-94   0.61617959
  7127.2000        1.0772212       0.45134437       0.45134437       0.57388459E-76   0.21178175E-96   0.62587680
  7127.4000        1.0866319       0.45175888       0.45175888       0.38840280E-78   0.76934057E-99   0.63487298
  7127.6000        1.0952335       0.45215670       0.45215670       0.24482568E-80   0.26029485E-101   0.64307683
  7127.8000        1.1028974       0.45253879       0.45253879       0.14373034E-82   0.82021813E-104   0.65035856
  7128.0000        1.1092180       0.45290607       0.45290607       0.78588091E-85   0.24071879E-106   0.65631189
  7128.2000        1.1151696       0.45325939       0.45325939       0.40020441E-87   0.65797205E-109   0.66191024
  7128.4000        1.1206822       0.45359951       0.45359951       0.18981208E-89   0.16750267E-111   0.66708267
  7128.6000        1.1263972       0.45392717       0.45392717       0.83846059E-92   0.39714845E-114   0.67247000
  7128.8000        1.1339141       0.45424302       0.45424302       0.34495171E-94   0.87700252E-117   0.67967112
  7129.0000        1.1357975       0.45454771       0.45454771       0.13217545E-96   0.18037056E-119   0.68124977
  7129.2000        1.1400335       0.45484179       0.45484179       0.47169373E-99   0.34549939E-122   0.68519174
  7129.4000        1.1414305       0.45512583       0.45512583       0.15677841E-101   0.61637606E-125   0.68630466
  7129.6000        1.1423149       0.45540031       0.45540031       0.48532119E-104   0.10241441E-127   0.68691459
  7129.8000        1.1476886       0.45566572       0.45566572       0.13992299E-106   0.15848685E-130   0.69202290
  7130.0000        1.1486229       0.45592250       0.45592250       0.37572124E-109   0.22842426E-133   0.69270044
  7130.2000        1.1487000       0.45617105       0.45617105       0.93963515E-112   0.30662534E-136   0.69252895
  7130.4000        1.1498609       0.45641176       0.45641176       0.21886161E-114   0.38334580E-139   0.69344918
  7130.6000        1.1507052       0.45664501       0.45664501       0.47478476E-117   0.44636508E-142   0.69406020
  7130.8000        1.1492565       0.45687112       0.45687112       0.95926983E-120   0.48406820E-145   0.69238542
  7131.0000        1.1487450       0.45709043       0.45709043       0.18051015E-122   0.48892216E-148   0.69165462
  7131.2000        1.1486775       0.45730323       0.45730323       0.31635837E-125   0.45992788E-151   0.69137422
  7131.4000        1.1491279       0.45750980       0.45750980       0.51638528E-128   0.40295503E-154   0.69161808
  7131.6000        1.1497640       0.45771043       0.45771043       0.78502812E-131   0.32880640E-157   0.69205353
  7131.8000        1.1470264       0.45790535       0.45790535       0.11115101E-133   0.24988534E-160   0.68912107
  7132.0000        1.1500711       0.45809481       0.45809481       0.14657451E-136   0.17687162E-163   0.69197628
  7132.2000        1.1445548       0.45827903       0.45827903       0.18001982E-139   0.11659833E-166   0.68627572
  7132.4000        1.1442087       0.45845824       0.45845824       0.20592024E-142   0.71588518E-170   0.68575042
  7132.6000        1.1426792       0.45863262       0.45863262       0.21937876E-145   0.40936550E-173   0.68404663
  7132.8000        1.1417900       0.45880237       0.45880237       0.21767420E-148   0.21801980E-176   0.68298763
  7133.0000        1.1427332       0.45896767       0.45896767       0.20115748E-151   0.10814277E-179   0.68376551
  7133.2000        1.1412247       0.45912870       0.45912870       0.17313395E-154   0.49959245E-183   0.68209597
  7133.4000        1.1407977       0.45928562       0.45928562       0.13878583E-157   0.21495675E-186   0.68151203
  7133.6000        1.1390324       0.45943858       0.45943858       0.10361553E-160   0.86139656E-190   0.67959385
  7133.8000        1.1397892       0.45958773       0.45958773       0.72047916E-164   0.32149337E-193   0.68020147
  7134.0000        1.1387290       0.45973321       0.45973321       0.46658936E-167   0.11175263E-196   0.67899580
  7134.2000        1.1395661       0.45987516       0.45987516       0.28142655E-170   0.36179313E-200   0.67969090
  7134.4000        1.1385377       0.46001370       0.46001370       0.15809282E-173   0.10908869E-203   0.67852403
  7134.6000        1.1370839       0.46014895       0.46014895       0.82713436E-177   0.30634864E-207   0.67693492
  7134.8000        1.1372514       0.46028103       0.46028103       0.40304804E-180   0.80125181E-211   0.67697035
  7135.0000        1.1369974       0.46041004       0.46041004       0.18291714E-183   0.19518163E-214   0.67658739
  7135.2000        1.1356158       0.46053610       0.46053610       0.77315902E-187   0.44281842E-218   0.67507965
  7135.4000        1.1372748       0.46065931       0.46065931       0.30436877E-190   0.93568414E-222   0.67661545
  7135.6000        1.1345201       0.46077975       0.46077975       0.11159589E-193   0.18414066E-225   0.67374031
  7135.8000        1.1337723       0.46089753       0.46089753       0.38107734E-197   0.33751023E-229   0.67287482
  7136.0000        1.1327702       0.46101272       0.46101272       0.12119784E-200   0.57615726E-233   0.67175745
  7136.2000        1.1321366       0.46112541       0.46112541       0.35899922E-204   0.91603480E-237   0.67101122
  7136.4000        1.1292951       0.46123569       0.46123569       0.99039617E-208   0.13564374E-240   0.66805944
  7136.6000        1.1269110       0.46134363       0.46134363       0.25447272E-211   0.18707009E-244   0.66556734
  7136.8000        1.1261201       0.46144930       0.46144930       0.60896223E-215   0.24028452E-248   0.66467078
  7137.0000        1.1244819       0.46155277       0.46155277       0.13572389E-218   0.28745116E-252   0.66292909
  7137.2000        1.1212342       0.46165412       0.46165412       0.28173390E-222   0.32027216E-256   0.65958012
  7137.4000        1.1207796       0.46175340       0.46175340       0.54467662E-226   0.33234652E-260   0.65902616
  7137.6000        1.1199582       0.46185068       0.46185068       0.98074297E-230   0.32120325E-264   0.65810750
  7137.8000        1.1140962       0.46194602       0.46194602       0.16447069E-233   0.28912494E-268   0.65215014
  7138.0000        1.1129807       0.46203947       0.46203947       0.25688494E-237   0.24238627E-272   0.65094127
  7138.2000        1.1107127       0.46213110       0.46213110       0.37368496E-241   0.18925498E-276   0.64858161
  7138.4000        1.1059068       0.46222095       0.46222095       0.50627845E-245   0.13762694E-280   0.64368583
  7138.6000        1.1052936       0.46230907       0.46230907       0.63883704E-249   0.93212987E-285   0.64298449
  7138.8000        1.1041460       0.46239552       0.46239552       0.75077115E-253   0.58798498E-289   0.64175052
  7139.0000        1.1029786       0.46248035       0.46248035       0.82175415E-257   0.34544021E-293   0.64049821
  7139.2000        1.0963315       0.46256358       0.46256358       0.83770878E-261   0.18901504E-297   0.63376792
  7139.4000        1.0965738       0.46264528       0.46264528       0.79535509E-265   0.96324483E-302   0.63392854
  7139.6000        1.0950604       0.46272549       0.46272549       0.70330855E-269   0.45718697E-306   0.63233492
  7139.8000        1.0935749       0.46280423       0.46280423       0.57922537E-273   0.20210071E-310   0.63077072
  7140.0000        1.0925502       0.46288156       0.46288156       0.44428953E-277   0.83206772E-315   0.62966862
  7140.2000        1.0874928       0.46295752       0.46295752       0.31739598E-281   0.31906759E-319   0.62453527
  7140.4000        1.0848015       0.46303212       0.46303212       0.21118040E-285    0.0000000       0.62176935
  7140.6000        1.0829747       0.46310543       0.46310543       0.13086474E-289    0.0000000       0.61986926
  7140.8000        1.0830709       0.46317746       0.46317746       0.75528087E-294    0.0000000       0.61989345
  7141.0000        1.0794332       0.46324824       0.46324824       0.40598611E-298    0.0000000       0.61618493
  7141.2000        1.0776101       0.46331782       0.46331782       0.20325007E-302    0.0000000       0.61429226
  7141.4000        1.0770956       0.46338623       0.46338623       0.94769170E-307    0.0000000       0.61370942
  7141.6000        1.0739976       0.46345348       0.46345348       0.41154780E-311    0.0000000       0.61054415
  7141.8000        1.0701992       0.46351961       0.46351961       0.16645250E-315    0.0000000       0.60667959
  7142.0000        1.0679365       0.46358466       0.46358466       0.62696930E-320    0.0000000       0.60435188
  7143.7330        1.0218888       0.46410628       0.46410628        0.0000000        0.0000000       0.55778252
  7145.5160        1.0201357       0.46457493       0.46457493        0.0000000        0.0000000       0.55556072
  7147.3470       0.99661436       0.46499737       0.46499737        0.0000000        0.0000000       0.53161699
  7149.2260       0.96967626       0.46537973       0.46537973        0.0000000        0.0000000       0.50429653
  7151.1540       0.94561237       0.46572729       0.46572729        0.0000000        0.0000000       0.47988508
  7153.1310       0.92257600       0.46604431       0.46604431        0.0000000        0.0000000       0.45653169
  7155.1570       0.90556160       0.46633438       0.46633438        0.0000000        0.0000000       0.43922722
  7157.2310       0.89571153       0.46660045       0.46660045        0.0000000        0.0000000       0.42911109
  7159.3540       0.89027088       0.46684530       0.46684530        0.0000000        0.0000000       0.42342558
  7161.5250       0.88846529       0.46707109       0.46707109        0.0000000        0.0000000       0.42139420
  7163.7460       0.89309664       0.46728000       0.46728000        0.0000000        0.0000000       0.42581664
  7166.0150       0.90148227       0.46747355       0.46747355        0.0000000        0.0000000       0.43400871
  7168.3330       0.91460006       0.46765333       0.46765333        0.0000000        0.0000000       0.44694673
  7170.6990       0.93291331       0.46782059       0.46782059        0.0000000        0.0000000       0.46509272
  7173.1140       0.94821278       0.46797654       0.46797654        0.0000000        0.0000000       0.48023624
  7175.5780       0.96326253       0.46812223       0.46812223        0.0000000        0.0000000       0.49514030
  7178.0900       0.97110755       0.46825849       0.46825849        0.0000000        0.0000000       0.50284906
  7180.6510       0.97607468       0.46838619       0.46838619        0.0000000        0.0000000       0.50768849
  7183.2610       0.98505508       0.46850605       0.46850605        0.0000000        0.0000000       0.51654902
  7185.9200       0.99358756       0.46861872       0.46861872        0.0000000        0.0000000       0.52496883
  7188.6270       0.99570121       0.46872473       0.46872473        0.0000000        0.0000000       0.52697648
  7191.3830        1.0034830       0.46882464       0.46882464        0.0000000        0.0000000       0.53465840
  7194.1880        1.0033463       0.46891893       0.46891893        0.0000000        0.0000000       0.53442736
  7197.0410        1.0022864       0.46900798       0.46900798        0.0000000        0.0000000       0.53327843
  7199.9420        1.0026748       0.46909218       0.46909218        0.0000000        0.0000000       0.53358258
  7202.8930        1.0005546       0.46917195       0.46917195        0.0000000        0.0000000       0.53138262
  7205.8930       0.99468717       0.46924755       0.46924755        0.0000000        0.0000000       0.52543961
  7208.9400       0.99116314       0.46931925       0.46931925        0.0000000        0.0000000       0.52184389
  7212.0370       0.98507507       0.46938737       0.46938737        0.0000000        0.0000000       0.51568770
  7215.1830       0.98096423       0.46945213       0.46945213        0.0000000        0.0000000       0.51151210
  7218.3760       0.97727741       0.46951372       0.46951372        0.0000000        0.0000000       0.50776369
  7221.6190       0.96989933       0.46957239       0.46957239        0.0000000        0.0000000       0.50032694
  7224.9110       0.97409718       0.46962831       0.46962831        0.0000000        0.0000000       0.50446887
  7228.2510       0.96796873       0.46968164       0.46968164        0.0000000        0.0000000       0.49828708
  7231.6400       0.96957372       0.46973256       0.46973256        0.0000000        0.0000000       0.49984116
  7235.0770       0.96459863       0.46978119       0.46978119        0.0000000        0.0000000       0.49481744
  7238.5630       0.96829396       0.46982768       0.46982768        0.0000000        0.0000000       0.49846627
  7242.0980       0.97090366       0.46987217       0.46987217        0.0000000        0.0000000       0.50103149
  7245.6820       0.97273010       0.46991476       0.46991476        0.0000000        0.0000000       0.50281534
  7249.3130       0.97299498       0.46995554       0.46995554        0.0000000        0.0000000       0.50303944
  7252.9950       0.97370884       0.46999465       0.46999465        0.0000000        0.0000000       0.50371419
  7256.7240       0.98154400       0.47003216       0.47003216        0.0000000        0.0000000       0.51151185
  7260.5020       0.98186805       0.47006815       0.47006815        0.0000000        0.0000000       0.51179990
  7264.3300       0.98747974       0.47010273       0.47010273        0.0000000        0.0000000       0.51737701
  7268.2050       0.99208488       0.47013594       0.47013594        0.0000000        0.0000000       0.52194894
  7272.1290       0.99197655       0.47016787       0.47016787        0.0000000        0.0000000       0.52180868
  7276.1030       0.98851504       0.47019859       0.47019859        0.0000000        0.0000000       0.51831645
  7280.1240       0.99497247       0.47022815       0.47022815        0.0000000        0.0000000       0.52474432
  7284.1940       0.99303440       0.47025661       0.47025661        0.0000000        0.0000000       0.52277779
  7288.3130       0.99483001       0.47028403       0.47028403        0.0000000        0.0000000       0.52454599
  7292.4810       0.99310044       0.47031046       0.47031046        0.0000000        0.0000000       0.52278999
  7296.6980       0.99454257       0.47033594       0.47033594        0.0000000        0.0000000       0.52420663
  7300.9630       0.99365955       0.47036053       0.47036053        0.0000000        0.0000000       0.52329903
  7305.2770       0.99317458       0.47038425       0.47038425        0.0000000        0.0000000       0.52279033
  7309.6390       0.98993342       0.47040716       0.47040716        0.0000000        0.0000000       0.51952626
  7314.0500       0.98847381       0.47042929       0.47042929        0.0000000        0.0000000       0.51804452
  7318.5100       0.98978072       0.47045067       0.47045067        0.0000000        0.0000000       0.51933005
  7323.0190       0.98815229       0.47047134       0.47047134        0.0000000        0.0000000       0.51768094
  7327.5760       0.98893209       0.47049134       0.47049134        0.0000000        0.0000000       0.51844076
  7332.1820       0.98743924       0.47051068       0.47051068        0.0000000        0.0000000       0.51692856
  7336.8360       0.98621632       0.47052940       0.47052940        0.0000000        0.0000000       0.51568692
  7341.5400       0.98906084       0.47054752       0.47054752        0.0000000        0.0000000       0.51851332
  7346.2920       0.98625027       0.47056508       0.47056508        0.0000000        0.0000000       0.51568520
  7351.0920       0.98983648       0.47058208       0.47058208        0.0000000        0.0000000       0.51925439
  7355.9420       0.98841842       0.47059857       0.47059857        0.0000000        0.0000000       0.51781985
  7360.8400       0.98775907       0.47061455       0.47061455        0.0000000        0.0000000       0.51714452
  7365.7870       0.98806256       0.47063005       0.47063005        0.0000000        0.0000000       0.51743251
  7370.7820       0.98543968       0.47064509       0.47064509        0.0000000        0.0000000       0.51479459
  7375.8260       0.98675775       0.47065968       0.47065968        0.0000000        0.0000000       0.51609807
  7380.9190       0.99086491       0.47067385       0.47067385        0.0000000        0.0000000       0.52019106
  7386.0600       0.98838475       0.47068760       0.47068760        0.0000000        0.0000000       0.51769715
  7391.2500       0.99012338       0.47070096       0.47070096        0.0000000        0.0000000       0.51942242
  7396.4890       0.99002611       0.47071394       0.47071394        0.0000000        0.0000000       0.51931217
  7401.7770       0.98893610       0.47072656       0.47072656        0.0000000        0.0000000       0.51820954
  7407.1130       0.99148128       0.47073883       0.47073883        0.0000000        0.0000000       0.52074245
  7412.4980       0.97734597       0.47075075       0.47075075        0.0000000        0.0000000       0.50659521
  7417.9320       0.98986403       0.47076236       0.47076236        0.0000000        0.0000000       0.51910167
  7423.4140       0.98315869       0.47077364       0.47077364        0.0000000        0.0000000       0.51238505
  7428.9450       0.98479474       0.47078463       0.47078463        0.0000000        0.0000000       0.51401012
  7434.5240       0.98967024       0.47079532       0.47079532        0.0000000        0.0000000       0.51887493
  7440.1530       0.99020322       0.47080573       0.47080573        0.0000000        0.0000000       0.51939749
  7445.8300       0.98684871       0.47081587       0.47081587        0.0000000        0.0000000       0.51603284
  7451.5550       0.98435388       0.47082574       0.47082574        0.0000000        0.0000000       0.51352814
  7457.3300       0.97637301       0.47083536       0.47083536        0.0000000        0.0000000       0.50553765
  7463.1530       0.98054707       0.47084474       0.47084474        0.0000000        0.0000000       0.50970233
  7469.0240       0.98125699       0.47085388       0.47085388        0.0000000        0.0000000       0.51040311
  7474.9450       0.98241645       0.47086279       0.47086279        0.0000000        0.0000000       0.51155365
  7480.9140       0.97715297       0.47087149       0.47087149        0.0000000        0.0000000       0.50628148
  7486.9320       0.98590530       0.47087996       0.47087996        0.0000000        0.0000000       0.51502534
  7492.9990       0.97783872       0.47088824       0.47088824        0.0000000        0.0000000       0.50695048

File: figs/xanes/preedge/preedge_peaks1.dat
# Results of near edge peak fit to "AII_45"
# Titles from AII_45
# .  Merge in e space of:
# .  ** T:/xas_user/June2011/Gaetani/DT_Corrected/Fe_xanes_AII_45.001c
# .  ** T:/xas_user/June2011/Gaetani/DT_Corrected/Fe_xanes_AII_45.002c
# .  ** T:/xas_user/June2011/Gaetani/DT_Corrected/Fe_xanes_AII_45.003c
# .
# Fitting range = [-10:2] (relative to centroid of step function)
# .
# Fit included 60 data points and 3 variables
# R-factor = 0.00122, chi-square = 0.00193, reduced chi-square = 0.0000332
# .
# function       centroid             amplitude        width
# ============================================================
# atan            7117.50(    1.12)  0.507( 0.071)  1.164( 0.038)
# gauss           7111.40(    0.00)  0.057( 0.000)  0.882( 0.000)
# gauss           7113.20(    0.00)  0.177( 0.000)  0.898( 0.000)
# .
# .
# The Gaussians and Lorentzians are unit normalized,
# so the amplitudes are the areas.
# Formulas:
# -  arctangent:       A*[atan((e-E0)/W)/pi + 0.5]
# -  error function:   A*[erf((e-E0)/W) + 1]
# -  Gaussian:         [A/(W*sqrt(2pi))] * exp[-(e-E0)^2/(2W^2)]
# -  Lorentzian:       (AW/2pi) / [(e-E0)^2 + (W/2)^2]
#------------------------
#   ee        norm       fun          step          peak1          peak2          resid
  7012.0000       0.10002422E-02   0.17708641E-02   0.17708641E-02    0.0000000        0.0000000      -0.77062182E-03
  7017.0000       0.77408462E-03   0.18585393E-02   0.18585393E-02    0.0000000        0.0000000      -0.10844546E-02
  7022.0000       0.45364537E-03   0.19553478E-02   0.19553478E-02    0.0000000        0.0000000      -0.15017024E-02
  7027.0000       0.38419294E-03   0.20627952E-02   0.20627952E-02    0.0000000        0.0000000      -0.16786022E-02
  7032.0000       0.11000049E-03   0.21827370E-02   0.21827370E-02    0.0000000        0.0000000      -0.20727365E-02
  7037.0000       0.87036085E-04   0.23174870E-02   0.23174870E-02    0.0000000        0.0000000      -0.22304509E-02
  7042.0000      -0.85472205E-04   0.24699676E-02   0.24699676E-02    0.0000000        0.0000000      -0.25554398E-02
  7047.0000      -0.18574711E-03   0.26439247E-02   0.26439247E-02    0.0000000        0.0000000      -0.28296718E-02
  7052.0000      -0.46451661E-03   0.28442388E-02   0.28442388E-02    0.0000000        0.0000000      -0.33087554E-02
  7057.0000      -0.44228293E-03   0.30773902E-02   0.30773902E-02    0.0000000        0.0000000      -0.35196731E-02
  7062.0000      -0.49066909E-03   0.33521731E-02   0.33521731E-02    0.0000000        0.0000000      -0.38428421E-02
  7067.0000      -0.33192548E-03   0.36808290E-02   0.36808290E-02    0.0000000        0.0000000      -0.40127545E-02
  7072.0000      -0.35734929E-03   0.40809194E-02   0.40809194E-02    0.0000000        0.0000000      -0.44382687E-02
  7077.0000       0.35208119E-04   0.45785668E-02   0.45785668E-02    0.0000000        0.0000000      -0.45433587E-02
  7082.0000       0.35514831E-03   0.52143931E-02   0.52143931E-02   0.13696329E-99   0.58771444E-99  -0.48592448E-02
  7087.0000       0.93273140E-03   0.60551963E-02   0.60551963E-02   0.16765326E-99   0.11274291E-99  -0.51224649E-02
  7092.0000       0.20484385E-02   0.72190648E-02   0.72190648E-02   0.22666174E-99   0.74317022E-99  -0.51706263E-02
  7097.0000       0.34462232E-02   0.89362405E-02   0.89362405E-02   0.33845648E-59   0.16833076E-71  -0.54900172E-02
  7102.0000       0.62673079E-02   0.11723412E-01   0.11723412E-01   0.55819489E-26   0.13101314E-34  -0.54561037E-02
  7102.2000       0.64930935E-02   0.11871452E-01   0.11871452E-01   0.60978238E-25   0.20554707E-33  -0.53783588E-02
  7102.4000       0.65597415E-02   0.12023273E-01   0.12023273E-01   0.63275114E-24   0.30687778E-32  -0.54635311E-02
  7102.6000       0.68237958E-02   0.12179019E-01   0.12179019E-01   0.62367748E-23   0.43599080E-31  -0.53552231E-02
  7102.8000       0.69524632E-02   0.12338845E-01   0.12338845E-01   0.58392388E-22   0.58944994E-30  -0.53863820E-02
  7103.0000       0.71267565E-02   0.12502913E-01   0.12502913E-01   0.51930376E-21   0.75835796E-29  -0.53761569E-02
  7103.2000       0.73452890E-02   0.12671395E-01   0.12671395E-01   0.43868799E-20   0.92845166E-28  -0.53261058E-02
  7103.4000       0.78589766E-02   0.12844469E-01   0.12844469E-01   0.35201331E-19   0.10816881E-26  -0.49854924E-02
  7103.6000       0.78285834E-02   0.13022326E-01   0.13022326E-01   0.26830667E-18   0.11992302E-25  -0.51937427E-02
  7103.8000       0.79839658E-02   0.13205167E-01   0.13205167E-01   0.19425532E-17   0.12652046E-24  -0.52212010E-02
  7104.0000       0.82355530E-02   0.13393203E-01   0.13393203E-01   0.13359291E-16   0.12702134E-23  -0.51576501E-02
  7104.2000       0.82538393E-02   0.13586659E-01   0.13586659E-01   0.87269595E-16   0.12135296E-22  -0.53328197E-02
  7104.4000       0.84599104E-02   0.13785772E-01   0.13785772E-01   0.54151634E-15   0.11032698E-21  -0.53258612E-02
  7104.6000       0.86581918E-02   0.13990792E-01   0.13990792E-01   0.31917526E-14   0.95448880E-21  -0.53326004E-02
  7104.8000       0.90661317E-02   0.14201987E-01   0.14201987E-01   0.17869645E-13   0.78581020E-20  -0.51358552E-02
  7105.0000       0.92146157E-02   0.14419638E-01   0.14419638E-01   0.95032399E-13   0.61563344E-19  -0.52050224E-02
  7105.2000       0.95274879E-02   0.14644046E-01   0.14644046E-01   0.48006110E-12   0.45897018E-18  -0.51165578E-02
  7105.4000       0.97757195E-02   0.14875528E-01   0.14875528E-01   0.23035115E-11   0.32561504E-17  -0.50998090E-02
  7105.6000       0.10117426E-01   0.15114425E-01   0.15114425E-01   0.10499130E-10   0.21982757E-16  -0.49969991E-02
  7105.8000       0.10414606E-01   0.15361097E-01   0.15361097E-01   0.45455379E-10   0.14122696E-15  -0.49464908E-02
  7106.0000       0.10637558E-01   0.15615928E-01   0.15615928E-01   0.18693315E-09   0.86339742E-15  -0.49783699E-02
  7106.2000       0.11040080E-01   0.15879329E-01   0.15879328E-01   0.73022450E-09   0.50229820E-14  -0.48392488E-02
  7106.4000       0.11321427E-01   0.16151740E-01   0.16151737E-01   0.27095398E-08   0.27808030E-13  -0.48303126E-02
  7106.6000       0.11608802E-01   0.16433632E-01   0.16433622E-01   0.95500078E-08   0.14649963E-12  -0.48248302E-02
  7106.8000       0.12055144E-01   0.16725517E-01   0.16725486E-01   0.31972822E-07   0.73444720E-12  -0.46703735E-02
  7107.0000       0.12450677E-01   0.17027966E-01   0.17027864E-01   0.10167806E-06   0.35038245E-11  -0.45772884E-02
  7107.2000       0.13053718E-01   0.17341641E-01   0.17341334E-01   0.30714441E-06   0.15906764E-10  -0.42879235E-02
  7107.4000       0.13331980E-01   0.17667397E-01   0.17666515E-01   0.88130660E-06   0.68719348E-10  -0.43354163E-02
  7107.6000       0.14017171E-01   0.18006475E-01   0.18004073E-01   0.24020414E-05   0.28251009E-09  -0.39893045E-02
  7107.8000       0.14323908E-01   0.18360945E-01   0.18354725E-01   0.62187485E-05   0.11052146E-08  -0.40370371E-02
  7108.0000       0.14984386E-01   0.18734541E-01   0.18719244E-01   0.15293066E-04   0.41144992E-08  -0.37501558E-02
  7108.2000       0.15438127E-01   0.19134204E-01   0.19098466E-01   0.35723597E-04   0.14576225E-07  -0.36960779E-02
  7108.4000       0.16102844E-01   0.19572609E-01   0.19493294E-01   0.79265618E-04   0.49139517E-07  -0.34697651E-02
  7108.6000       0.16904165E-01   0.20071929E-01   0.19904707E-01   0.16706427E-03   0.15764290E-06  -0.31677642E-02
  7108.8000       0.18178590E-01   0.20668713E-01   0.20333767E-01   0.33446552E-03   0.48125547E-06  -0.24901229E-02
  7109.0000       0.18793215E-01   0.21419069E-01   0.20781626E-01   0.63604550E-03   0.13980885E-05  -0.26258546E-02
  7109.2000       0.19757019E-01   0.22402337E-01   0.21249541E-01   0.11489313E-02   0.38650166E-05  -0.26453183E-02
  7109.4000       0.21219215E-01   0.23720424E-01   0.21738882E-01   0.19713739E-02   0.10167772E-04  -0.25012087E-02
  7109.6000       0.22884589E-01   0.25489616E-01   0.22251145E-01   0.32130168E-02   0.25454111E-04  -0.26050266E-02
  7109.8000       0.24672949E-01   0.27822839E-01   0.22787968E-01   0.49742321E-02   0.60638410E-04  -0.31498895E-02
  7110.0000       0.27240190E-01   0.30803510E-01   0.23351148E-01   0.73148958E-02   0.13746603E-03  -0.35633203E-02
  7110.2000       0.30986334E-01   0.34457057E-01   0.23942661E-01   0.10217845E-01   0.29655189E-03  -0.34707236E-02
  7110.4000       0.34350151E-01   0.38730962E-01   0.24564681E-01   0.13557497E-01   0.60878471E-03  -0.43808112E-02
  7110.6000       0.39652054E-01   0.43496009E-01   0.25219612E-01   0.17087116E-01   0.11892810E-02  -0.38439554E-02
  7110.8000       0.45323818E-01   0.48577283E-01   0.25910114E-01   0.20456300E-01   0.22108688E-02  -0.32534651E-02
  7111.0000       0.51167034E-01   0.53812636E-01   0.26639137E-01   0.23262396E-01   0.39111022E-02  -0.26456018E-02
  7111.2000       0.57193964E-01   0.59121607E-01   0.27409966E-01   0.25127591E-01   0.65840495E-02  -0.19276425E-02
  7111.4000       0.61737536E-01   0.64555631E-01   0.28226263E-01   0.25781984E-01   0.10547383E-01  -0.28180946E-02
  7111.6000       0.66173846E-01   0.70298537E-01   0.29092128E-01   0.25127591E-01   0.16078817E-01  -0.41246912E-02
  7111.8000       0.71579868E-01   0.76599534E-01   0.30012164E-01   0.23262396E-01   0.23324975E-01  -0.50196658E-02
  7112.0000       0.76362994E-01   0.83647117E-01   0.30991550E-01   0.20456300E-01   0.32199267E-01  -0.72841234E-02
  7112.2000       0.82414773E-01   0.91422104E-01   0.32036143E-01   0.17087116E-01   0.42298846E-01  -0.90073315E-02
  7112.4000       0.91194727E-01   0.99587316E-01   0.33152580E-01   0.13557497E-01   0.52877239E-01  -0.83925890E-02
  7112.6000       0.10020753       0.10746860       0.34348420E-01   0.10217845E-01   0.62902332E-01  -0.72610621E-02
  7112.8000       0.10884454       0.11415415       0.35632299E-01   0.73148958E-02   0.71206959E-01  -0.53096085E-02
  7113.0000       0.11559594       0.11869551       0.37014127E-01   0.49742321E-02   0.76707152E-01  -0.30995726E-02
  7113.2000       0.11872592       0.12035174       0.38505330E-01   0.32130168E-02   0.78633389E-01  -0.16258152E-02
  7113.4000       0.11676102       0.11879767       0.40119142E-01   0.19713739E-02   0.76707152E-01  -0.20366500E-02
  7113.6000       0.11076101       0.11422685       0.41870964E-01   0.11489313E-02   0.71206959E-01  -0.34658414E-02
  7113.8000       0.10106310       0.10731720       0.43778819E-01   0.63604550E-03   0.62902332E-01  -0.62540957E-02
  7114.0000       0.91973844E-01   0.99075617E-01   0.45863913E-01   0.33446552E-03   0.52877239E-01  -0.71017735E-02
  7114.2000       0.81941896E-01   0.90617250E-01   0.48151340E-01   0.16706427E-03   0.42298846E-01  -0.86753542E-02
  7114.4000       0.76130689E-01   0.82949515E-01   0.50670982E-01   0.79265618E-04   0.32199267E-01  -0.68188260E-02
  7114.6000       0.72349001E-01   0.76819350E-01   0.53458651E-01   0.35723597E-04   0.23324975E-01  -0.44703482E-02
  7114.8000       0.69863913E-01   0.72651660E-01   0.56557550E-01   0.15293066E-04   0.16078817E-01  -0.27877475E-02
  7115.0000       0.69503876E-01   0.70573758E-01   0.60020156E-01   0.62187485E-05   0.10547383E-01  -0.10698817E-02
  7115.2000       0.70784010E-01   0.70497106E-01   0.63910654E-01   0.24020414E-05   0.65840495E-02   0.28690415E-03
  7115.4000       0.74284971E-01   0.72220072E-01   0.68308089E-01   0.88130660E-06   0.39111022E-02   0.20648987E-02
  7115.6000       0.78747038E-01   0.75521600E-01   0.73310424E-01   0.30714441E-06   0.22108688E-02   0.32254386E-02
  7115.8000       0.83418388E-01   0.80229128E-01   0.79039745E-01   0.10167806E-06   0.11892810E-02   0.31892606E-02
  7116.0000       0.90949896E-01   0.86257596E-01   0.85648779E-01   0.31972822E-07   0.60878471E-03   0.46922997E-02
  7116.2000       0.99570205E-01   0.93625302E-01   0.93328741E-01   0.95500078E-08   0.29655189E-03   0.59449029E-02
  7116.4000       0.10902463       0.10245544       0.10231797       0.27095398E-08   0.13746603E-03   0.65691887E-02
  7116.6000       0.12017833       0.11297021       0.11290957       0.73022450E-09   0.60638410E-04   0.72081222E-02
  7116.8000       0.13365750       0.12547887       0.12545341       0.18693315E-09   0.25454111E-04   0.81786356E-02
  7117.0000       0.14798180       0.14035282       0.14034265       0.45455379E-10   0.10167772E-04   0.76289827E-02
  7117.2000       0.16379158       0.15797045       0.15796658       0.10499130E-10   0.38650166E-05   0.58211367E-02
  7117.4000       0.18538641       0.17860597       0.17860457       0.23035115E-11   0.13980885E-05   0.67804421E-02
  7117.6000       0.20588507       0.20224642       0.20224594       0.48006110E-12   0.48125547E-06   0.36386535E-02
  7117.8000       0.22832152       0.22837773       0.22837757       0.95032399E-13   0.15764290E-06  -0.56207042E-04
  7118.0000       0.25298009       0.25588512       0.25588507       0.17869645E-13   0.49139517E-07  -0.29050301E-02
  7118.2000       0.27537847       0.28324395       0.28324393       0.31917526E-14   0.14576225E-07  -0.78654811E-02
  7118.4000       0.29816962       0.30897674       0.30897674       0.54151634E-15   0.41144992E-08  -0.10807119E-01
  7118.6000       0.32351482       0.33207737       0.33207737       0.87269595E-16   0.11052146E-08  -0.85625542E-02
  7118.8000       0.34436308       0.35214043       0.35214043       0.13359291E-16   0.28251009E-09  -0.77773458E-02
  7119.0000       0.36456360       0.36922601       0.36922601       0.19425532E-17   0.68719348E-10  -0.46624136E-02
  7119.2000       0.38430109       0.38364559       0.38364559       0.26830667E-18   0.15906764E-10   0.65549950E-03
  7119.4000       0.40437132       0.39579512       0.39579512       0.35201331E-19   0.35038245E-11   0.85761987E-02
  7119.6000       0.42353262       0.40606190       0.40606190       0.43868799E-20   0.73444720E-12   0.17470717E-01
  7119.8000       0.44204786       0.41478555       0.41478555       0.51930376E-21   0.14649963E-12   0.27262312E-01
  7120.0000       0.46208031       0.42224851       0.42224851       0.58392388E-22   0.27808030E-13   0.39831799E-01
  7120.2000       0.48011113       0.42867965       0.42867965       0.62367748E-23   0.50229820E-14   0.51431487E-01
  7120.4000       0.49724715       0.43426233       0.43426233       0.63275114E-24   0.86339742E-15   0.62984826E-01
  7120.6000       0.51698384       0.43914298       0.43914298       0.60978238E-25   0.14122696E-15   0.77840858E-01
  7120.8000       0.53678392       0.44343873       0.44343873       0.55819489E-26   0.21982757E-16   0.93345184E-01
  7121.0000       0.55678491       0.44724364       0.44724364       0.48536214E-27   0.32561504E-17   0.10954127
  7121.2000       0.57728819       0.45063369       0.45063369       0.40088055E-28   0.45897018E-18   0.12665449
  7121.4000       0.59750112       0.45367066       0.45367066       0.31450904E-29   0.61563344E-19   0.14383046
  7121.6000       0.61716076       0.45640514       0.45640514       0.23437988E-30   0.78581020E-20   0.16075562
  7121.8000       0.63768845       0.45887879       0.45887879       0.16591153E-31   0.95448880E-21   0.17880966
  7122.0000       0.66135441       0.46112624       0.46112624       0.11155830E-32   0.11032698E-21   0.20022817
  7122.2000       0.68122371       0.46317639       0.46317639       0.71251866E-34   0.12135296E-22   0.21804732
  7122.4000       0.70017982       0.46505353       0.46505353       0.43227454E-35   0.12702134E-23   0.23512629
  7122.6000       0.72538723       0.46677824       0.46677824       0.24911055E-36   0.12652046E-24   0.25860898
  7122.8000       0.74435767       0.46836801       0.46836801       0.13636209E-37   0.11992302E-25   0.27598966
  7123.0000       0.76465552       0.46983780       0.46983780       0.70902935E-39   0.10816881E-26   0.29481772
  7123.2000       0.78530694       0.47120048       0.47120048       0.35019008E-40   0.92845166E-28   0.31410646
  7123.4000       0.80629531       0.47246717       0.47246717       0.16429053E-41   0.75835796E-29   0.33382814
  7123.6000       0.82597711       0.47364753       0.47364753       0.73213345E-43   0.58944994E-30   0.35232959
  7123.8000       0.84616749       0.47474997       0.47474997       0.30991103E-44   0.43599080E-31   0.37141752
  7124.0000       0.86441436       0.47578188       0.47578188       0.12460999E-45   0.30687778E-32   0.38863247
  7124.2000       0.88200315       0.47674974       0.47674974       0.47592418E-47   0.20554707E-33   0.40525341
  7124.4000       0.90003029       0.47765926       0.47765926       0.17265999E-48   0.13101314E-34   0.42237103
  7124.6000       0.91459405       0.47851552       0.47851552       0.59499692E-50   0.79465044E-36   0.43607853
  7124.8000       0.93089213       0.47932301       0.47932301       0.19476314E-51   0.45866451E-37   0.45156913
  7125.0000       0.94649105       0.48008575       0.48008575       0.60557491E-53   0.25192534E-38   0.46640530
  7125.2000       0.96229641       0.48080732       0.48080732       0.17885374E-54   0.13167590E-39   0.48148909
  7125.4000       0.97672888       0.48149095       0.48149095       0.50176140E-56   0.65493542E-41   0.49523792
  7125.6000       0.98877187       0.48213953       0.48213953       0.13371050E-57   0.30999049E-42   0.50663234
  7125.8000        1.0015697       0.48275567       0.48275567       0.33845648E-59   0.13962269E-43   0.51881406
  7126.0000        1.0143853       0.48334172       0.48334172       0.81378412E-61   0.59844098E-45   0.53104355
  7126.2000        1.0262268       0.48389982       0.48389982       0.18585945E-62   0.24408685E-46   0.54232699
  7126.4000        1.0363288       0.48443191       0.48443191       0.40320798E-64   0.94738208E-48   0.55189684
  7126.6000        1.0491232       0.48493977       0.48493977       0.83088832E-66   0.34991589E-49   0.56418344
  7126.8000        1.0592348       0.48542499       0.48542499       0.16263920E-67   0.12298719E-50   0.57380983
  7127.0000        1.0670917       0.48588905       0.48588905       0.30239659E-69   0.41135221E-52   0.58120263
  7127.2000        1.0772212       0.48633330       0.48633330       0.53406926E-71   0.13092588E-53   0.59088787
  7127.4000        1.0866319       0.48675897       0.48675897       0.89595733E-73   0.39654721E-55   0.59987289
  7127.6000        1.0952335       0.48716720       0.48716720       0.14277301E-74   0.11429363E-56   0.60806632
  7127.8000        1.1028974       0.48755904       0.48755904       0.21610956E-76   0.31347784E-58   0.61533831
  7128.0000        1.1092180       0.48793544       0.48793544       0.31072120E-78   0.81818101E-99   0.62128251
  7128.2000        1.1151696       0.48829731       0.48829731       0.42436236E-80   0.20321215E-61   0.62687232
  7128.4000        1.1206822       0.48864545       0.48864545       0.55051844E-82   0.48029457E-63   0.63203673
  7128.6000        1.1263972       0.48898064       0.48898064       0.67838453E-84   0.10802478E-64   0.63741652
  7128.8000        1.1339141       0.48930358       0.48930358       0.79405221E-86   0.23120480E-66   0.64461057
  7129.0000        1.1357975       0.48961493       0.48961493       0.88285877E-88   0.47089925E-68   0.64618255
  7129.2000        1.1400335       0.48991530       0.48991530       0.93240043E-90   0.91267654E-70   0.65011824
  7129.4000        1.1414305       0.49020525       0.49020525       0.93536851E-92   0.16833076E-71   0.65122523
  7129.6000        1.1423149       0.49048533       0.49048533       0.89131678E-94   0.29543900E-73   0.65182958
  7129.8000        1.1476886       0.49075601       0.49075601       0.80677136E-96   0.49343492E-75   0.65693260
  7130.0000        1.1486229       0.49101778       0.49101778       0.69364604E-98   0.78424120E-77   0.65760516
  7130.2000        1.1487000       0.49127105       0.49127105       0.56649282E-99   0.11861160E-78   0.65742894
  7130.4000        1.1498609       0.49151624       0.49151624       0.43946061E-99   0.17071134E-80   0.65834470
  7130.6000        1.1507052       0.49175372       0.49175372       0.32382812E-99   0.23380581E-82   0.65895148
  7130.8000        1.1492565       0.49198386       0.49198386       0.22666174E-99   0.30472351E-84   0.65727269
  7131.0000        1.1487450       0.49220698       0.49220698       0.15069919E-99   0.37793259E-86   0.65653807
  7131.2000        1.1486775       0.49242340       0.49242340       0.95172766E-99   0.44604683E-88   0.65625405
  7131.4000        1.1491279       0.49263342       0.49263342       0.57093085E-99   0.50096142E-90   0.65649447
  7131.6000        1.1497640       0.49283731       0.49283731       0.32532945E-99   0.53540920E-92   0.65692665
  7131.8000        1.1470264       0.49303535       0.49303535       0.17608903E-99   0.54453412E-94   0.65399108
  7132.0000        1.1500711       0.49322777       0.49322777       0.90533702E-99   0.52701393E-96   0.65684332
  7132.2000        1.1445548       0.49341482       0.49341482       0.44213746E-99   0.48537433E-98   0.65113994
  7132.4000        1.1442087       0.49359671       0.49359671       0.20510365E-99   0.42539192E-99   0.65061194
  7132.6000        1.1426792       0.49377366       0.49377366       0.90377127E-99   0.35478022E-99   0.64890559
  7132.8000        1.1417900       0.49394586       0.49394586       0.37827943E-99   0.28157058E-99   0.64784414
  7133.0000        1.1427332       0.49411350       0.49411350       0.15039589E-99   0.21265367E-99   0.64861969
  7133.2000        1.1412247       0.49427676       0.49427676       0.56797375E-99   0.15283267E-99   0.64694791
  7133.4000        1.1407977       0.49443581       0.49443581       0.20374625E-99   0.10452430E-99   0.64636184
  7133.6000        1.1390324       0.49459081       0.49459081       0.69425660E-99   0.68026169E-99   0.64444161
  7133.8000        1.1397892       0.49474191       0.49474191       0.22470849E-99   0.42130101E-99   0.64504729
  7134.0000        1.1387290       0.49488926       0.49488926       0.69085672E-99   0.24829428E-99   0.64383975
  7134.2000        1.1395661       0.49503300       0.49503300       0.20175558E-99   0.13925110E-99   0.64453307
  7134.4000        1.1385377       0.49517325       0.49517325       0.55967018E-99   0.74317022E-99   0.64336448
  7134.6000        1.1370839       0.49531014       0.49531014       0.14747141E-99   0.37742936E-99   0.64177373
  7134.8000        1.1372514       0.49544379       0.49544379       0.36910724E-99   0.18240670E-99   0.64180759
  7135.0000        1.1369974       0.49557431       0.49557431       0.87753884E-99   0.83888725E-99   0.64142312
  7135.2000        1.1356158       0.49570182       0.49570182       0.19817514E-99   0.36713360E-99   0.63991394
  7135.4000        1.1372748       0.49582641       0.49582641       0.42510975E-99   0.15289821E-99   0.64144835
  7135.6000        1.1345201       0.49594819       0.49594819       0.86620763E-99   0.60595223E-99   0.63857187
  7135.8000        1.1337723       0.49606724       0.49606724       0.16765326E-99   0.22852414E-99   0.63770511
  7136.0000        1.1327702       0.49618366       0.49618366       0.30822726E-99   0.82013155E-99   0.63658651
  7136.2000        1.1321366       0.49629754       0.49629754       0.53826872E-99   0.28008682E-99   0.63583910
  7136.4000        1.1292951       0.49640895       0.49640895       0.89288657E-99   0.91024761E-99   0.63288618
  7136.6000        1.1269110       0.49651798       0.49651798       0.14068976E-99   0.28150372E-99   0.63039299
  7136.8000        1.1261201       0.49662470       0.49662470       0.21057061E-99   0.82845029E-99   0.62949538
  7137.0000        1.1244819       0.49672918       0.49672918       0.29936572E-99   0.23200989E-99   0.62775269
  7137.2000        1.1212342       0.49683150       0.49683150       0.40427365E-99   0.61830713E-99   0.62440274
  7137.4000        1.1207796       0.49693172       0.49693172       0.51858250E-99   0.15680494E-99   0.62384784
  7137.6000        1.1199582       0.49702990       0.49702990       0.63187232E-99   0.37841901E-99   0.62292828
  7137.8000        1.1140962       0.49712610       0.49712610       0.73132405E-99   0.86904820E-99   0.61697005
  7138.0000        1.1129807       0.49722040       0.49722040       0.80400627E-99   0.18992079E-99   0.61576034
  7138.2000        1.1107127       0.49731283       0.49731283       0.83961090E-99   0.39496525E-99   0.61339988
  7138.4000        1.1059068       0.49740345       0.49740345       0.83284802E-99   0.78163316E-99   0.60850333
  7138.6000        1.1052936       0.49749233       0.49749233       0.78473405E-99   0.14719898E-99   0.60780124
  7138.8000        1.1041460       0.49757950       0.49757950       0.70234144E-99   0.26379364E-99   0.60656654
  7139.0000        1.1029786       0.49766502       0.49766502       0.59709459E-99   0.44986435E-99   0.60531354
  7139.2000        1.0963315       0.49774893       0.49774893       0.48217761E-99   0.73005664E-99   0.59858258
  7139.4000        1.0965738       0.49783128       0.49783128       0.36986224E-99   0.11274291E-99   0.59874254
  7139.6000        1.0950604       0.49791211       0.49791211       0.26948959E-99   0.16568366E-99   0.59714830
  7139.8000        1.0935749       0.49799146       0.49799146       0.18651470E-99   0.23170095E-99   0.59558349
  7140.0000        1.0925502       0.49806937       0.49806937       0.12261770E-99   0.30834271E-99   0.59448081
  7140.2000        1.0874928       0.49814589       0.49814589       0.76570652E-99   0.39047863E-99   0.58934689
  7140.4000        1.0848015       0.49822104       0.49822104       0.45419313E-99   0.47056388E-99   0.58658043
  7140.6000        1.0829747       0.49829487       0.49829487       0.25591034E-99   0.53963190E-99   0.58467982
  7140.8000        1.0830709       0.49836741       0.49836741       0.13696329E-99   0.58889026E-99   0.58470350
  7141.0000        1.0794332       0.49843869       0.49843869       0.69628902E-99   0.61154560E-99   0.58099448
  7141.2000        1.0776101       0.49850875       0.49850875       0.33623583E-99   0.60433959E-99   0.57910134
  7141.4000        1.0770956       0.49857761       0.49857761       0.15422951E-99   0.56831741E-99   0.57851804
  7141.6000        1.0739976       0.49864531       0.49864531       0.67198567E-99   0.50857921E-99   0.57535233
  7141.8000        1.0701992       0.49871187       0.49871187       0.27811321E-99   0.43309579E-99   0.57148733
  7142.0000        1.0679365       0.49877733       0.49877733       0.10933325E-99   0.35096762E-99   0.56915921
  7143.7330        1.0218888       0.49930204       0.49930204       0.39380654E-99   0.71937106E-99   0.52258676
  7145.5160        1.0201357       0.49977309       0.49977309        0.0000000       0.48047365E-99   0.52036256
  7147.3470       0.99661436       0.50019739       0.50019739        0.0000000       0.81688536E-99   0.49641697
  7149.2260       0.96967626       0.50058119       0.50058119        0.0000000        0.0000000       0.46909507
  7151.1540       0.94561237       0.50092986       0.50092986        0.0000000        0.0000000       0.44468252
  7153.1310       0.92257600       0.50124771       0.50124771        0.0000000        0.0000000       0.42132829
  7155.1570       0.90556160       0.50153841       0.50153841        0.0000000        0.0000000       0.40402320
  7157.2310       0.89571153       0.50180494       0.50180494        0.0000000        0.0000000       0.39390660
  7159.3540       0.89027088       0.50205011       0.50205011        0.0000000        0.0000000       0.38822077
  7161.5250       0.88846529       0.50227612       0.50227612        0.0000000        0.0000000       0.38618917
  7163.7460       0.89309664       0.50248516       0.50248516        0.0000000        0.0000000       0.39061148
  7166.0150       0.90148227       0.50267876       0.50267876        0.0000000        0.0000000       0.39880350
  7168.3330       0.91460006       0.50285854       0.50285854        0.0000000        0.0000000       0.41174152
  7170.6990       0.93291331       0.50302575       0.50302575        0.0000000        0.0000000       0.42988756
  7173.1140       0.94821278       0.50318163       0.50318163        0.0000000        0.0000000       0.44503116
  7175.5780       0.96326253       0.50332720       0.50332720        0.0000000        0.0000000       0.45993533
  7178.0900       0.97110755       0.50346333       0.50346333        0.0000000        0.0000000       0.46764422
  7180.6510       0.97607468       0.50359088       0.50359088        0.0000000        0.0000000       0.47248380
  7183.2610       0.98505508       0.50371058       0.50371058        0.0000000        0.0000000       0.48134450
  7185.9200       0.99358756       0.50382307       0.50382307        0.0000000        0.0000000       0.48976448
  7188.6270       0.99570121       0.50392890       0.50392890        0.0000000        0.0000000       0.49177231
  7191.3830        1.0034830       0.50402862       0.50402862        0.0000000        0.0000000       0.49945442
  7194.1880        1.0033463       0.50412272       0.50412272        0.0000000        0.0000000       0.49922357
  7197.0410        1.0022864       0.50421157       0.50421157        0.0000000        0.0000000       0.49807483
  7199.9420        1.0026748       0.50429558       0.50429558        0.0000000        0.0000000       0.49837918
  7202.8930        1.0005546       0.50437515       0.50437515        0.0000000        0.0000000       0.49617942
  7205.8930       0.99468717       0.50445057       0.50445057        0.0000000        0.0000000       0.49023660
  7208.9400       0.99116314       0.50452207       0.50452207        0.0000000        0.0000000       0.48664107
  7212.0370       0.98507507       0.50459000       0.50459000        0.0000000        0.0000000       0.48048506
  7215.1830       0.98096423       0.50465458       0.50465458        0.0000000        0.0000000       0.47630965
  7218.3760       0.97727741       0.50471598       0.50471598        0.0000000        0.0000000       0.47256142
  7221.6190       0.96989933       0.50477447       0.50477447        0.0000000        0.0000000       0.46512486
  7224.9110       0.97409718       0.50483022       0.50483022        0.0000000        0.0000000       0.46926696
  7228.2510       0.96796873       0.50488338       0.50488338        0.0000000        0.0000000       0.46308535
  7231.6400       0.96957372       0.50493412       0.50493412        0.0000000        0.0000000       0.46463960
  7235.0770       0.96459863       0.50498259       0.50498259        0.0000000        0.0000000       0.45961604
  7238.5630       0.96829396       0.50502892       0.50502892        0.0000000        0.0000000       0.46326503
  7242.0980       0.97090366       0.50507325       0.50507325        0.0000000        0.0000000       0.46583040
  7245.6820       0.97273010       0.50511569       0.50511569        0.0000000        0.0000000       0.46761441
  7249.3130       0.97299498       0.50515632       0.50515632        0.0000000        0.0000000       0.46783866
  7252.9950       0.97370884       0.50519529       0.50519529        0.0000000        0.0000000       0.46851356
  7256.7240       0.98154400       0.50523265       0.50523265        0.0000000        0.0000000       0.47631135
  7260.5020       0.98186805       0.50526851       0.50526851        0.0000000        0.0000000       0.47659954
  7264.3300       0.98747974       0.50530295       0.50530295        0.0000000        0.0000000       0.48217679
  7268.2050       0.99208488       0.50533603       0.50533603        0.0000000        0.0000000       0.48674885
  7272.1290       0.99197655       0.50536783       0.50536783        0.0000000        0.0000000       0.48660872
  7276.1030       0.98851504       0.50539843       0.50539843        0.0000000        0.0000000       0.48311661
  7280.1240       0.99497247       0.50542786       0.50542786        0.0000000        0.0000000       0.48954460
  7284.1940       0.99303440       0.50545621       0.50545621        0.0000000        0.0000000       0.48757819
  7288.3130       0.99483001       0.50548351       0.50548351        0.0000000        0.0000000       0.48934650
  7292.4810       0.99310044       0.50550983       0.50550983        0.0000000        0.0000000       0.48759062
  7296.6980       0.99454257       0.50553521       0.50553521        0.0000000        0.0000000       0.48900736
  7300.9630       0.99365955       0.50555968       0.50555968        0.0000000        0.0000000       0.48809987
  7305.2770       0.99317458       0.50558331       0.50558331        0.0000000        0.0000000       0.48759127
  7309.6390       0.98993342       0.50560611       0.50560611        0.0000000        0.0000000       0.48432731
  7314.0500       0.98847381       0.50562814       0.50562814        0.0000000        0.0000000       0.48284566
  7318.5100       0.98978072       0.50564943       0.50564943        0.0000000        0.0000000       0.48413129
  7323.0190       0.98815229       0.50567002       0.50567002        0.0000000        0.0000000       0.48248227
  7327.5760       0.98893209       0.50568992       0.50568992        0.0000000        0.0000000       0.48324218
  7332.1820       0.98743924       0.50570917       0.50570917        0.0000000        0.0000000       0.48173007
  7336.8360       0.98621632       0.50572780       0.50572780        0.0000000        0.0000000       0.48048852
  7341.5400       0.98906084       0.50574585       0.50574585        0.0000000        0.0000000       0.48331499
  7346.2920       0.98625027       0.50576332       0.50576332        0.0000000        0.0000000       0.48048695
  7351.0920       0.98983648       0.50578025       0.50578025        0.0000000        0.0000000       0.48405623
  7355.9420       0.98841842       0.50579666       0.50579666        0.0000000        0.0000000       0.48262176
  7360.8400       0.98775907       0.50581257       0.50581257        0.0000000        0.0000000       0.48194650
  7365.7870       0.98806256       0.50582799       0.50582799        0.0000000        0.0000000       0.48223457
  7370.7820       0.98543968       0.50584296       0.50584296        0.0000000        0.0000000       0.47959672
  7375.8260       0.98675775       0.50585748       0.50585748        0.0000000        0.0000000       0.48090027
  7380.9190       0.99086491       0.50587158       0.50587158        0.0000000        0.0000000       0.48499333
  7386.0600       0.98838475       0.50588527       0.50588527        0.0000000        0.0000000       0.48249948
  7391.2500       0.99012338       0.50589856       0.50589856        0.0000000        0.0000000       0.48422482
  7396.4890       0.99002611       0.50591148       0.50591148        0.0000000        0.0000000       0.48411463
  7401.7770       0.98893610       0.50592404       0.50592404        0.0000000        0.0000000       0.48301206
  7407.1130       0.99148128       0.50593625       0.50593625        0.0000000        0.0000000       0.48554503
  7412.4980       0.97734597       0.50594811       0.50594811        0.0000000        0.0000000       0.47139785
  7417.9320       0.98986403       0.50595966       0.50595966        0.0000000        0.0000000       0.48390437
  7423.4140       0.98315869       0.50597089       0.50597089        0.0000000        0.0000000       0.47718780
  7428.9450       0.98479474       0.50598182       0.50598182        0.0000000        0.0000000       0.47881292
  7434.5240       0.98967024       0.50599246       0.50599246        0.0000000        0.0000000       0.48367779
  7440.1530       0.99020322       0.50600282       0.50600282        0.0000000        0.0000000       0.48420040
  7445.8300       0.98684871       0.50601290       0.50601290        0.0000000        0.0000000       0.48083580
  7451.5550       0.98435388       0.50602273       0.50602273        0.0000000        0.0000000       0.47833115
  7457.3300       0.97637301       0.50603230       0.50603230        0.0000000        0.0000000       0.47034070
  7463.1530       0.98054707       0.50604163       0.50604163        0.0000000        0.0000000       0.47450543
  7469.0240       0.98125699       0.50605073       0.50605073        0.0000000        0.0000000       0.47520626
  7474.9450       0.98241645       0.50605960       0.50605960        0.0000000        0.0000000       0.47635685
  7480.9140       0.97715297       0.50606824       0.50606824        0.0000000        0.0000000       0.47108473
  7486.9320       0.98590530       0.50607668       0.50607668        0.0000000        0.0000000       0.47982862
  7492.9990       0.97783872       0.50608491       0.50608491        0.0000000        0.0000000       0.47175381
